Repository: Bsamuel-tech/opv-causal-ml

# Causal Machine Learning for Organic Acceptor Design

**Author:** Samuel Bizimana  
**Institution:** JUNIA ISEN  
**Supervisor:** Dr. Kekeli N'KONOU  
**Target Journal:** Nature Machine Intelligence  
**GitHub Repository:** https://github.com/Bsamuel-tech/opv-causal-ml  
**Pipeline Documentation:** https://github.com/Bsamuel-tech/opv-causal-ml/blob/main/PIPELINE.md

## 1. Project Overview

This project investigates the relationship between electron-withdrawing groups (EWGs) and the electronic properties of organic acceptor molecules using causal machine learning.

The assembled dataset contains **15,403 molecular records**, while the primary causal analysis is restricted to **598 experimental molecules** containing at least one EWG. The treatment variable is a continuous Hammett-weighted EWG score, used to investigate how EWG substitution relates to frontier orbital energies and molecular bandgaps.

The workflow covers dataset construction, molecular feature engineering, causal estimation, sensitivity analysis, heterogeneous treatment-effect analysis, counterfactual molecular design, and quantum chemistry validation.

The project is organised as a reproducible pipeline, with analysis scripts, processed data, result tables, figures, and model outputs maintained in the repository.

## 2. Key Results

### 2.1 Double Machine Learning estimates

Double Machine Learning (DML) estimates suggest a negative relationship between the Hammett-weighted EWG score and both HOMO and LUMO energies.

| Outcome | DML estimate (eV) | IID p-value | Cluster-robust p-value |
|---|---:|---:|---:|
| HOMO | −0.01828 | 0.042 | 0.052 |
| LUMO | −0.01633 | 0.049 | 0.051 |
| Bandgap | −0.00228 | 0.814 | 0.841 |

For HOMO, the IID 95% confidence interval is [−0.03589, −0.00066], while the scaffold cluster-robust interval is [−0.03671, +0.00016].

For LUMO, the corresponding intervals are [−0.03260, −0.00006] and [−0.03273, +0.00007].

The HOMO and LUMO estimates therefore have consistent negative directions, but their cluster-robust confidence intervals marginally cross zero. Neither outcome provides statistically significant evidence at the 5% level under cluster-robust inference.

## 4. Methods and Implementation

The project combines cheminformatics, causal inference, machine learning, and quantum chemistry.

| Component | Method or tool |
|---|---|
| Molecular processing | RDKit (Python) |
| EWG identification | SMARTS-based molecular pattern matching |
| Causal estimation | Double Machine Learning using DoubleML in R |
| Cross-fitting | Scaffold-grouped five-fold cyclic round-robin assignment |
| Cluster-robust inference | Sandwich estimator following Cameron and Miller (2015) |
| Instrumental variable analysis | IV estimation using `nonarom_cc` |
| Sensitivity analysis | `sensemakr` in R |
| Causal forest analysis | `grf` in R, 4,000 trees and 288 scaffold clusters |
| Python causal comparison | EconML |
| Counterfactual design | Molecular modification and candidate generation |
| Quantum chemistry validation | xTB 6.6.1, GFN2-xTB |

DML uses random forest nuisance learners with five-fold scaffold-grouped cross-fitting and 20 repetitions. Cyclic round-robin fold assignment ensures that all folds receive observations.

Scaffold cluster-robust standard errors are calculated after estimation using a sandwich estimator. The IV analysis is supplementary because the chemical validity of the exclusion restriction remains uncertain.

Quantum chemistry calculations use a fixed conformer seed to improve reproducibility.

### Phase 1: Dataset construction

`scripts/phase1_data/`

Contains:

- `step1_build_dataset.py`
- `step2_expand_dataset.py`
- `fix1_add_columns.py`
- `fix2_scaffold_split.py`
- `fix3_acceptor_filter.py`
- `fix4_bootstrap_leakage.py`
- `ewg_utils.py` — shared EWG processing module.

### Results and outputs

`results/figures/`

Contains publication figures at 300 dpi, including:

- `cate_ewg_homo_distribution.png`
- `cate_ewg_vs_molweight.png`

`results/tables/`

Contains the analysis outputs and supplementary information, including:

- `dml_ewg_corrected.csv`
- `dml_fold_diagnostics.csv`
- `dml_cluster_robust.csv`

`results/models/`

Contains the trained causal forest model:

- `causal_forest_ewg_homo.rds` (approximately 5 MB)

### Processed data

`data/processed/`

Contains:

- `master_acceptor_dataset.csv` — the assembled dataset of 15,403 molecular records.

GitHub's browser preview may not display files larger than 1 MB. To access these files, open the file on GitHub and select **View raw**, or clone the repository locally.

## 7. Data Availability and Reproducibility

Dataset provenance, source information, processing decisions, and data availability details are documented in:

- `DATA_AVAILABILITY.md`
- `PATHS_NOTICE.md`

The pipeline documentation provides additional details about the processing and analysis stages:

https://github.com/Bsamuel-tech/opv-causal-ml/blob/main/PIPELINE.md

File: data/processed/acceptor_base.csv (part 1 of 7)
SMILES,homo_ev,lumo_ev,bandgap_ev,source_db,canonical_SMILES,ewg_count,ewg_weighted,mol_weight,n_arom_rings,conj_length,logp
CCCCCCc%15ccc(C%14(c1ccc(CCCCCC)cc1)Cc9cc8/C5=C(C4SC(C=c3c(=O)c2ccccc2c3=C(C#N)C#N)CC4S5)\C(c6ccc(CCCCCC)cc6)(c7ccc(CCCCCC)cc7)c8cc9c%13sc%12cc(C=c%11c(=O)c%10ccccc%10c%11=C(C#N)C#N)sc%12c%13%14)cc%15,-5.69,-4.11,1.55,your_data,CCCCCCc1ccc(C2(c3ccc(CCCCCC)cc3)Cc3cc4c(cc3-c3sc5cc(C=C6C(=O)c7ccccc7C6=C(C#N)C#N)sc5c32)C(c2ccc(CCCCCC)cc2)(c2ccc(CCCCCC)cc2)C2=C4SC3CC(C=C4C(=O)c5ccccc5C4=C(C#N)C#N)SC23)cc1,6,3.64,1446.042999999999,9,26,24.764420000000044
CCCCCCCCCCCc3c(C=c2c(=O)c1cc(F)c(F)cc1c2=C(C#N)C#N)sc4c5c(sc34)c6c(CN5CC(CC)CCCC)c%12c(c7nsnc67)c%11sc%10c(CCCCCCCCCCC)c(C=c9c(=O)c8cc(CF)c(F)cc8c9=C(C#N)C#N)sc%10c%11n%12CC(CC)CCCC,-5.7,-4.08,1.33,your_data,CCCCCCCCCCCc1c(C=C2C(=O)c3cc(F)c(F)cc3C2=C(C#N)C#N)sc2c3c(sc12)-c1c(c2c(c4nsnc14)c1sc4c(CCCCCCCCCCC)c(C=C5C(=O)c6cc(CF)c(F)cc6C5=C(C#N)C#N)sc4c1n2CC(CC)CCCC)CN3CC(CC)CCCC,10,4.5600000000000005,1480.024999999999,9,35,25.966120000000068
CCc1c(/C=C2\C(=O)c3cc(Cl)c(F)cc3C2=C(C#N)C#N)sc2c1sc1c3c4nsnc4c4c5sc6c(CC)c(/C=C7\C(=O)c8cc(Cl)c(F)cc8C7=C(C#N)C#N)sc6c5n(CC)c4c3n(CC)c21,-5.74,-3.96,1.33,your_data,CCc1c(/C=C2\C(=O)c3cc(Cl)c(F)cc3C2=C(C#N)C#N)sc2c1sc1c3c4nsnc4c4c5sc6c(CC)c(/C=C7\C(=O)c8cc(Cl)c(F)cc8C7=C(C#N)C#N)sc6c5n(CC)c4c3n(CC)c21,10,4.5600000000000005,1064.0709999999992,10,6,15.370419999999974
CCc1c(/C=C2\C(=O)c3cc(F)c(F)cc3C2=C(C#N)C#N)sc2c1sc1c3c4nsnc4c4c5sc6c(CC)c(/C=C7\C(=O)c8cc(Cl)c(Cl)cc8C7=C(C#N)C#N)sc6c5n(CC)c4c3n(CC)c21,-5.7,-3.91,1.33,your_data,CCc1c(/C=C2\C(=O)c3cc(F)c(F)cc3C2=C(C#N)C#N)sc2c1sc1c3c4nsnc4c4c5sc6c(CC)c(/C=C7\C(=O)c8cc(Cl)c(Cl)cc8C7=C(C#N)C#N)sc6c5n(CC)c4c3n(CC)c21,10,4.5600000000000005,1064.070999999999,10,6,15.370419999999978
CCCCC(CC)Cc6cc(c5cc(CC(CC)CCCC)c(c4sc(c3cc(CC(CC)CCCC)c(C=c2c(=O)c1cc(F)c(F)cc1c2=C(C#N)C#N)s3)cc4CC(CC)CCCC)s5)sc6C=c8c(=O)c7cc(F)c(F)cc7c8=C(C#N)C#N,-5.86,-3.98,1.52,your_data,CCCCC(CC)Cc1cc(-c2cc(CC(CC)CCCC)c(-c3sc(-c4cc(CC(CC)CCCC)c(C=C5C(=O)c6cc(F)c(F)cc6C5=C(C#N)C#N)s4)cc3CC(CC)CCCC)s2)sc1C=C1C(=O)c2cc(F)c(F)cc2C1=C(C#N)C#N,10,4.5600000000000005,1259.7239999999997,6,29,22.686920000000033
CCCCCCC(CCCC)Cc3c(C=c2c(=O)c1cc(F)c(F)cc1c2=C(C#N)C#N)sc%11c3sc%12c%10c4nsnc4c9c8sc7c(CC(CCCC)CCCCCC)c(C=c6c(=O)c5cc(F)c(F)cc5c6=C(C#N)C#N)sc7c8n(CC(CC)CCCC)c9c%10n(CC(CC)CCCC)c%11%12,-5.67,-3.9,1.55,your_data,CCCCCCC(CCCC)Cc1c(C=C2C(=O)c3cc(F)c(F)cc3C2=C(C#N)C#N)sc2c1sc1c3c4nsnc4c4c5sc6c(CC(CCCC)CCCCCC)c(C=C7C(=O)c8cc(F)c(F)cc8C7=C(C#N)C#N)sc6c5n(CC(CC)CCCC)c4c3n(CC(CC)CCCC)c21,10,4.5600000000000005,1480.0249999999987,10,34,26.248620000000074
CCCCCCCCCCCCC(CCCCCCCCCC)Cn%12c4c3sc(C=c2c(=O)c1cc(F)c(F)cc1c2=C(C#N)C#N)c(CCCCCC)c3sc4c%11c5nsnc5c%10c9sc8c(CCCCCC)c(/C=C/7C(=O)c6cc(F)c(F)cc6C7C(C#N)C#N)sc8c9n(CCCCCCCCCCC)c%10c%11%12,-5.74,-3.88,1.4,your_data,CCCCCCCCCCCCC(CCCCCCCCCC)Cn1c2c3sc(C=C4C(=O)c5cc(F)c(F)cc5C4=C(C#N)C#N)c(CCCCCC)c3sc2c2c3nsnc3c3c4sc5c(CCCCCC)c(/C=C6\C(=O)c7cc(F)c(F)cc7C6C(C#N)C#N)sc5c4n(CCCCCCCCCCC)c3c21,10,4.5600000000000005,1580.2299999999993,10,45,29.35782000000011
CCCCCCCCCCCCC(CCCCCCCCCC)Cn%12c4c3sc(/C=C/2C(=O)c1cc(F)c(F)cc1C2C(C#N)C#N)c(CCCCCC)c3sc4c%11c5nsnc5c%10c9sc8c(CCCCCC)c(C=c7c(=O)c6cc(F)c(F)cc6c7=C(C#N)C#N)sc8c9n(CC(CCCCCCCCCC)CCCCCCCCCCCC)c%10c%11%12,-5.71,-3.86,1.4,your_data,CCCCCCCCCCCCC(CCCCCCCCCC)Cn1c2c3sc(C=C4C(=O)c5cc(F)c(F)cc5C4=C(C#N)C#N)c(CCCCCC)c3sc2c2c3nsnc3c3c4sc5c(CCCCCC)c(/C=C6\C(=O)c7cc(F)c(F)cc7C6C(C#N)C#N)sc5c4n(CC(CCCCCCCCCC)CCCCCCCCCCCC)c3c21,10,4.5600000000000005,1762.5809999999997,10,57,34.28502000000009
CCCCC(CC)CSc3cc(C=c2c(=O)c1cc(F)c(F)cc1c2=C(C#N)C#N)sc3c9cc8sc7c4cc%14c(cc4C(CCCCCCc5ccccc5)(CCCCCCc6ccccc6)c7c8s9)c%13sc%12cc(C=c%11c(=O)c%10cc(F)c(F)cc%10c%11=C(C#N)C#N)sc%12c%13C%14(CCCCCCc%15ccccc%15)CCCCCCc%16ccccc%16,-5.46,-3.96,1.43,your_data,CCCCC(CC)CSc1cc(C=C2C(=O)c3cc(F)c(F)cc3C2=C(C#N)C#N)sc1-c1cc2sc3c(c2s1)C(CCCCCCc1ccccc1)(CCCCCCc1ccccc1)c1cc2c(cc1-3)C(CCCCCCc1ccccc1)(CCCCCCc1ccccc1)c1c-2sc2cc(C=C3C(=O)c4cc(F)c(F)cc4C3=C(C#N)C#N)sc12,10,4.5600000000000005,1726.3539999999994,12,38,31.299520000000086
CCCCCCC(CCCC)Cc3c(C=c2c(=O)c1c(Cl)scc1c2=C(C#N)C#N)sc%11c3sc%12c%10c4nsnc4c9c8sc7c(CC(CCCC)CCCCCC)c(C=c6c(=O)c5c(Cl)scc5c6=C(C#N)C#N)sc7c8n(CC(CC)CCCC)c9c%10n(CC(CC)CCCC)c%11%12,-5.68,-3.96,1.39,your_data,CCCCCCC(CCCC)Cc1c(C=C2C(=O)c3c(csc3Cl)C2=C(C#N)C#N)sc2c1sc1c3c4nsnc4c4c5sc6c(CC(CCCC)CCCCCC)c(C=C7C(=O)c8c(csc8Cl)C7=C(C#N)C#N)sc6c5n(CC(CC)CCCC)c4c3n(CC(CC)CCCC)c21,8,4.1000000000000005,1489.0129999999988,10,34,27.122020000000084
CCCCCCCCCc1c(C=C2C(=O)c3cc(Cl)c(Cl)cc3C2=C(C#N)C#N)sc2c1sc1c3c4nsnc4c4c5sc6c(CCCCCCCCC)c(C=C7C(=O)c8cc(Cl)c(Cl)cc8C7=C(C#N)C#N)sc6c5n(CC(CCCC)CCCCCC)c4c3n(CC(CCCC)CCCCCC)c21,-5.7,-4.1,1.36,your_data,CCCCCCCCCc1c(C=C2C(=O)c3cc(Cl)c(Cl)cc3C2=C(C#N)C#N)sc2c1sc1c3c4nsnc4c4c5sc6c(CCCCCCCCC)c(C=C7C(=O)c8cc(Cl)c(Cl)cc8C7=C(C#N)C#N)sc6c5n(CC(CCCC)CCCCCC)c4c3n(CC(CCCC)CCCCCC)c21,10,4.5600000000000005,1573.8989999999992,10,38,29.374220000000108
CCCCCCCCCCCC1=C(SC2=C1SC1=C2N(CC(CC)CCCC)C2=C1C1=NSN=C1C1=C2N(CC(CC)CCCC)C2=C1SC1=C2SC(C=C2C(=O)C3=CC(F)=C(F)C=C3C2=C(C#N)C#N)=C1CCCCCCCCCCC)C=C1C(=O)C2=CC(F)=C(F)C=C2C1=C(C#N)C#N,-5.72,-4.06,1.36,your_data,CCCCCCCCCCCc1c(C=C2C(=O)c3cc(F)c(F)cc3C2=C(C#N)C#N)sc2c1sc1c3c4nsnc4c4c5sc6c(CCCCCCCCCCC)c(C=C7C(=O)c8cc(F)c(F)cc8C7=C(C#N)C#N)sc6c5n(CC(CC)CCCC)c4c3n(CC(CC)CCCC)c21,10,4.5600000000000005,1451.9709999999989,10,34,25.75662000000007
CCCCCCC(CCC)Cc3c(/C=C/2C(=O)C1/C=C(F)\C(F)=C/C1C2=C(C#N)\C#N)sc%12c3sc%13c%11c5nc4cc(F)c(F)cc4nc5c%10c9sc8c(CC(CCCC)CCCCCC)c(C=c7c(=O)c6cc(F)c(F)cc6c7=C(C#N)C#N)sc8c9n(CC(CCCC)CCCCCC)c%10c%11n(CC(CCCC)CCCCCC)c%12%13,-5.67,-3.84,1.44,your_data,CCCCCCC(CCCC)Cc1c(C=C2C(=O)c3cc(F)c(F)cc3C2=C(C#N)C#N)sc2c1sc1c3c4nc5cc(F)c(F)cc5nc4c4c5sc6c(CC(CCC)CCCCCC)c(/C=C7\C(=O)C8C=C(F)C(F)=CC8C7=C(C#N)C#N)sc6c5n(CC(CCCC)CCCCCC)c4c3n(CC(CCCC)CCCCCC)c21,12,5.0200000000000005,1660.2409999999993,10,41,30.253020000000113
CCCCCCCCCCCCOc3c(C=c2c(=O)c1cc(F)c(F)cc1c2=C(C#N)C#N)sc%11c3sc%12c%10c4nsnc4c9c8sc7c(SC(C=c6c(=O)c5cc(F)c(F)cc5c6=C(C#N)C#N)C7OCCCCCCCCCCC)c8n(CC(CC)CCCC)c9c%10n(CC(CC)CCCC)c%11%12,-5.74,-3.78,1.5,your_data,CCCCCCCCCCCCOc1c(C=C2C(=O)c3cc(F)c(F)cc3C2=C(C#N)C#N)sc2c1sc1c3c4nsnc4c4c5sc6c(c5n(CC(CC)CCCC)c4c3n(CC(CC)CCCC)c21)SC(C=C1C(=O)c2cc(F)c(F)cc2C1=C(C#N)C#N)C6OCCCCCCCCCCC,10,4.5600000000000005,1500.011999999999,9,37,25.300820000000062
CCCCCCCCc%13c(C=c2c(=O)c1cc(F)c(F)cc1c2=C(C#N)C#N)sc%14cc(c%10sc9c(N(c3ccc(CCCC)cc3)c4ccc(CCCCC)cc4)c(c8cc7sc(C=c6c(=O)c5cc(F)c(F)cc5c6=C(C#N)C#N)c(CCCCCCCC)c7s8)sc9c%10N(c%11ccc(CCCC)cc%11)c%12ccc(CCCC)cc%12)sc%13%14,-5.55,-3.98,1.43,your_data,CCCCCCCCc1c(C=C2C(=O)c3cc(F)c(F)cc3C2=C(C#N)C#N)sc2cc(-c3sc4c(N(c5ccc(CCCC)cc5)c5ccc(CCCCC)cc5)c(-c5cc6sc(C=C7C(=O)c8cc(F)c(F)cc8C7=C(C#N)C#N)c(CCCCCCCC)c6s5)sc4c3N(c3ccc(CCCC)cc3)c3ccc(CCCC)cc3)sc12,10,4.5600000000000005,1694.3129999999994,12,37,32.073020000000106
CCCCCCCCCc3c(C=c2c(=O)c1cc(F)c(F)cc1c2=C(C#N)C#N)sc%11c3sc%12c%10c4nsnc4c9c8sc7c(CCCCCCCCC)c(C=c6c(=O)c5cc(F)c(F)cc5c6=C(C#N)C#N)sc7c8n(CC(CCCC)CCCCCC)c9c%10n(CC(CCCC)CCCCCC)c%11%12,-5.65,-3.63,1.31,your_data,CCCCCCCCCc1c(C=C2C(=O)c3cc(F)c(F)cc3C2=C(C#N)C#N)sc2c1sc1c3c4nsnc4c4c5sc6c(CCCCCCCCC)c(C=C7C(=O)c8cc(F)c(F)cc8C7=C(C#N)C#N)sc6c5n(CC(CCCC)CCCCCC)c4c3n(CC(CCCC)CCCCCC)c21,10,4.5600000000000005,1508.0789999999995,10,38,27.31702000000009
CCCCCCCCCCCCC(CCCCCCCCCC)Cn%12c4c3sc(C=c2c(=O)c1cc(F)c(F)cc1c2=C(C#N)C#N)c(CCCCCCCCCCC)c3sc4c%11c5nsnc5c%10c9sc8c(CCCCCCCCCCC)c(/C=C/7C(=O)c6cc(F)c(F)cc6C7C(C#N)C#N)sc8c9n(CCCCCCCCCCC)c%10c%11%12,-5.79,-3.85,1.35,your_data,CCCCCCCCCCCCC(CCCCCCCCCC)Cn1c2c3sc(C=C4C(=O)c5cc(F)c(F)cc5C4=C(C#N)C#N)c(CCCCCCCCCCC)c3sc2c2c3nsnc3c3c4sc5c(CCCCCCCCCCC)c(/C=C6\C(=O)c7cc(F)c(F)cc7C6C(C#N)C#N)sc5c4n(CCCCCCCCCCC)c3c21,10,4.5600000000000005,1720.4999999999993,10,55,33.25882000000011
CCCCCCCCCCCCC(CCCCCCCCCC)Cn%12c4c3sc(/C=C/2C(=O)c1cc(F)c(F)cc1C2C(C#N)C#N)c(CCCCCCCCCCC)c3sc4c%11c5nsnc5c%10c9sc8c(CCCCCCCCCCC)c(C=c7c(=O)c6cc(F)c(F)cc6c7=C(C#N)C#N)sc8c9n(CC(CCCCCCCCCC)CCCCCCCCCCCC)c%10c%11%12,-5.78,-3.82,1.37,your_data,CCCCCCCCCCCCC(CCCCCCCCCC)Cn1c2c3sc(C=C4C(=O)c5cc(F)c(F)cc5C4=C(C#N)C#N)c(CCCCCCCCCCC)c3sc2c2c3nsnc3c3c4sc5c(CCCCCCCCCCC)c(/C=C6\C(=O)c7cc(F)c(F)cc7C6C(C#N)C#N)sc5c4n(CC(CCCCCCCCCC)CCCCCCCCCCCC)c3c21,10,4.5600000000000005,1902.8509999999997,10,67,38.18602000000001
CCCCCCCCCc3c(/C=C/2C(=O)C1/C=C(F)\C(F)=C/C1C2=C(C#N)\C#N)sc%12c3sc%13c%11c5nc4cc(F)c(F)cc4nc5c%10c9sc8c(CC(CCCC)CCCCCC)c(C=c7c(=O)c6cc(F)c(F)cc6c7=C(C#N)C#N)sc8c9n(CC(CCCC)CCCCCC)c%10c%11n(CC(CCCC)CCCCCC)c%12%13,-5.37,-4.02,1.35,your_data,CCCCCCCCCc1c(/C=C2\C(=O)C3C=C(F)C(F)=CC3C2=C(C#N)C#N)sc2c1sc1c3c4nc5cc(F)c(F)cc5nc4c4c5sc6c(CC(CCCC)CCCCCC)c(C=C7C(=O)c8cc(F)c(F)cc8C7=C(C#N)C#N)sc6c5n(CC(CCCC)CCCCCC)c4c3n(CC(CCCC)CCCCCC)c21,12,5.0200000000000005,1632.1869999999992,10,40,29.616920000000107
CCCCCCCCc%14ccc(c3c(C=c2c(=O)c1cc(F)c(F)cc1c2=C(C#N)C#N)sc%12c3sc%13c%11c4nsnc4c%10c9sc8c(c5ccc(CCCCCCCC)s5)c(C=c7c(=O)c6cc(F)c(F)cc6c7=C(C#N)C#N)sc8c9n(CC(CC)CCCC)c%10c%11n(CC(CC)CCCC)c%12%13)s%14,-5.6,-3.78,1.36,your_data,CCCCCCCCc1ccc(-c2c(C=C3C(=O)c4cc(F)c(F)cc4C3=C(C#N)C#N)sc3c2sc2c4c5nsnc5c5c6sc7c(-c8ccc(CCCCCCCC)s8)c(C=C8C(=O)c9cc(F)c(F)cc9C8=C(C#N)C#N)sc7c6n(CC(CC)CCCC)c5c4n(CC(CC)CCCC)c32)s1,10,4.5600000000000005,1532.062999999999,12,30,26.873020000000075
CCCCCCCCCCCCC(CCCCCCCCCC)Cn%14c4c3sc(C=c2c(=O)c1cc(F)c(F)cc1c2=C(C#N)C#N)c(CCCCCCCCCCC)c3sc4c%13c5nsnc5c%12c9sc8c(CCCCCCCCCCC)c(C=c7c(=O)c6cc(F)c(F)cc6c7=C(C#N)C#N)sc8c9n(CCCCCCCCn%11nc%10cc(F)c(F)cc%10n%11)c%12c%13%14,-5.76,-3.89,1.32,your_data,CCCCCCCCCCCCC(CCCCCCCCCC)Cn1c2c3sc(C=C4C(=O)c5cc(F)c(F)cc5C4=C(C#N)C#N)c(CCCCCCCCCCC)c3sc2c2c3nsnc3c3c4sc5c(CCCCCCCCCCC)c(C=C6C(=O)c7cc(F)c(F)cc7C6=C(C#N)C#N)sc5c4n(CCCCCCCCn4nc5cc(F)c(F)cc5n4)c3c21,12,5.0200000000000005,1829.4939999999995,12,53,32.84552000000012
CCCCCCCCCCCCC(CCCCCCCCCC)Cn%12c4c3sc(C=c2c(=O)c1cc(F)c(F)cc1c2=C(C#N)C#N)c(CCCCCCCCCCC)c3sc4c%11c5nsnc5c%10c9sc8c(CCCCCCCCCCC)c(C=c7c(=O)c6cc(F)c(F)cc6c7=C(C#N)C#N)sc8c9n(CCCCCCCCCl)c%10c%11%12,-5.78,-3.88,1.35,your_data,CCCCCCCCCCCCC(CCCCCCCCCC)Cn1c2c3sc(C=C4C(=O)c5cc(F)c(F)cc5C4=C(C#N)C#N)c(CCCCCCCCCCC)c3sc2c2c3nsnc3c3c4sc5c(CCCCCCCCCCC)c(C=C6C(=O)c7cc(F)c(F)cc7C6=C(C#N)C#N)sc5c4n(CCCCCCCCCl)c3c21,11,4.79,1710.8479999999993,10,52,32.361220000000124
CCCCCCCCCCCc3c(/C=C/2C(=O)c1cc(F)c(F)cc1C2C(C#N)C#N)sc%11c3sc%12c%10c4nsnc4c9c8sc7c(CCCCCCCCCCC)c(C=c6c(=O)c5cc(F)c(F)cc5c6=C(C#N)C#N)sc7c8n(CC(CCCC)CCCCCC)c9c%10n(CC(CCCC)CCCCCC)c%11%12,-5.68,-4.06,1.36,your_data,CCCCCCCCCCCc1c(C=C2C(=O)c3cc(F)c(F)cc3C2=C(C#N)C#N)sc2c1sc1c3c4nsnc4c4c5sc6c(CCCCCCCCCCC)c(/C=C7\C(=O)c8cc(F)c(F)cc8C7C(C#N)C#N)sc6c5n(CC(CCCC)CCCCCC)c4c3n(CC(CCCC)CCCCCC)c21,10,4.5600000000000005,1566.2029999999993,10,43,28.8236200000001
CCCCCCCCCCCCC(CCCCCCCCCC)Cn%12c4c3sc(C=c2c(=O)c1cc(F)c(F)cc1c2=C(C#N)C#N)c(CCCCCCCCCCC)c3sc4c%11c5nsnc5c%10c9sc8c(CCCCCCCCCCC)c(C=c7c(=O)c6cc(F)c(F)cc6c7=C(C#N)C#N)sc8c9n(CCCCCCCC)c%10c%11%12,-5.8,-3.86,1.38,your_data,CCCCCCCCCCCCC(CCCCCCCCCC)Cn1c2c3sc(C=C4C(=O)c5cc(F)c(F)cc5C4=C(C#N)C#N)c(CCCCCCCCCCC)c3sc2c2c3nsnc3c3c4sc5c(CCCCCCCCCCC)c(C=C6C(=O)c7cc(F)c(F)cc7C6=C(C#N)C#N)sc5c4n(CCCCCCCC)c3c21,10,4.5600000000000005,1676.402999999999,10,51,32.142320000000126
c1(cc2c(cc1F)C(=O)C(=Cc1cc3c(s1)c1c(s3)c3c(C1(c1ccc(cc1)CCCCCC)c1ccc(cc1)CCCCCC)cc1c(c3)C(c3c1sc1c3sc(c1)C=C1C(=O)c3c(C1=C(C#N)C#N)cc(c(c3)F)F)(c1ccc(cc1)CCCCCC)c1ccc(cc1)CCCCCC)C2=C(C#N)C#N)F,-5.74,-4.11,1.55,your_data,CCCCCCc1ccc(C2(c3ccc(CCCCCC)cc3)c3cc4c(cc3-c3sc5cc(C=C6C(=O)c7cc(F)c(F)cc7C6=C(C#N)C#N)sc5c32)C(c2ccc(CCCCCC)cc2)(c2ccc(CCCCCC)cc2)c2c-4sc3cc(C=C4C(=O)c5cc(F)c(F)cc5C4=C(C#N)C#N)sc23)cc1,10,4.5600000000000005,1499.943999999999,11,26,26.174120000000066
CCCCCCC(CCCC)c3c(C=c2c(=O)c1cc(F)c(F)cc1c2=C(C#N)C#N)sc%12c3sc%13c%11c5nc4cc(F)c(F)cc4nc5c%10c9sc8c(SC(C=c7c(=O)c6cc(F)c(F)cc6c7=C(C#N)C#N)C8C(CCCC)CCCCCC)c9n(CC(CC)CCCC)c%10c%11n(CC(CC)CCCC)c%12%13,-5.62,-3.88,1.37,your_data,CCCCCCC(CCCC)c1c(C=C2C(=O)c3cc(F)c(F)cc3C2=C(C#N)C#N)sc2c1sc1c3c4nc5cc(F)c(F)cc5nc4c4c5sc6c(c5n(CC(CC)CCCC)c4c3n(CC(CC)CCCC)c21)SC(C=C1C(=O)c2cc(F)c(F)cc2C1=C(C#N)C#N)C6C(CCCC)CCCCCC,12,5.0200000000000005,1533.997999999999,10,32,26.88712000000009
CCCCCCCCC(CCCC)Cc3c(C=c2c(=O)c1cc(F)c(F)cc1c2=C(C#N)C#N)sc%12c3sc%13c%11c5nc4cc(F)c(F)cc4nc5c%10c9sc8c(C(CCCC)CCCCCCCC)c(C=c7c(=O)c6cc(F)c(F)cc6c7=C(C#N)C#N)sc8c9n(CC(CC)CCCC)c%10c%11n(CC(CC)CCCC)c%12%13,-5.65,-3.9,1.38,your_data,CCCCCCCCC(CCCC)Cc1c(C=C2C(=O)c3cc(F)c(F)cc3C2=C(C#N)C#N)sc2c1sc1c3c4nc5cc(F)c(F)cc5nc4c4c5sc6c(C(CCCC)CCCCCCCC)c(C=C7C(=O)c8cc(F)c(F)cc8C7=C(C#N)C#N)sc6c5n(CC(CC)CCCC)c4c3n(CC(CC)CCCC)c21,12,5.0200000000000005,1602.1169999999988,11,37,29.103820000000105
CCCCCCCCC(CCCC)Cc3c(C=c2c(=O)c1cc(F)c(F)cc1c2=C(C#N)C#N)sc%12c3sc%13c%11c5nc4ccccc4nc5c%10c9sc8c(C(CCCC)CCCCCCCC)c(C=c7c(=O)c6cc(F)c(F)cc6c7=C(C#N)C#N)sc8c9n(CC(CC)CCCC)c%10c%11n(CC(CC)CCCC)c%12%13,-5.57,-3.84,1.36,your_data,CCCCCCCCC(CCCC)Cc1c(C=C2C(=O)c3cc(F)c(F)cc3C2=C(C#N)C#N)sc2c1sc1c3c4nc5ccccc5nc4c4c5sc6c(C(CCCC)CCCCCCCC)c(C=C7C(=O)c8cc(F)c(F)cc8C7=C(C#N)C#N)sc6c5n(CC(CC)CCCC)c4c3n(CC(CC)CCCC)c21,10,4.5600000000000005,1566.1369999999988,11,37,28.8256200000001
CCCCCCCCC(CCCC)Cc3c(C=c2c(=O)c1cc(F)c(F)cc1c2=C(C#N)C#N)sc%12c3sc%13c%11c5nc4c(F)c(F)c(F)c(F)c4nc5c%10c9sc8c(C(CCCC)CCCCCCCC)c(C=c7c(=O)c6cc(F)c(F)cc6c7=C(C#N)C#N)sc8c9n(CC(CC)CCCC)c%10c%11n(CC(CC)CCCC)c%12%13,-5.72,-3.94,1.41,your_data,CCCCCCCCC(CCCC)Cc1c(C=C2C(=O)c3cc(F)c(F)cc3C2=C(C#N)C#N)sc2c1sc1c3c4nc5c(F)c(F)c(F)c(F)c5nc4c4c5sc6c(C(CCCC)CCCCCCCC)c(C=C7C(=O)c8cc(F)c(F)cc8C7=C(C#N)C#N)sc6c5n(CC(CC)CCCC)c4c3n(CC(CC)CCCC)c21,14,5.48,1638.0969999999988,11,37,29.38202000000011
CCCCCCCCCCCc3c(C=c2c(=O)c1cc(F)c(F)cc1c2=C(C#N)C#N)sc%11c3sc%12c%10c4nsnc4c9c8sc7c(CCCCCCCCCCC)c(C=c6c(=O)c5cc(F)c(F)cc5c6=C(C#N)C#N)sc7c8n(CCC(CC)CCCC)c9c%10n(CCC(CC)CCCC)c%11%12,-5.7,-3.87,1.34,your_data,CCCCCCCCCCCc1c(C=C2C(=O)c3cc(F)c(F)cc3C2=C(C#N)C#N)sc2c1sc1c3c4nsnc4c4c5sc6c(CCCCCCCCCCC)c(C=C7C(=O)c8cc(F)c(F)cc8C7=C(C#N)C#N)sc6c5n(CCC(CC)CCCC)c4c3n(CCC(CC)CCCC)c21,10,4.5600000000000005,1480.024999999999,10,36,26.536820000000077
CCCCCCCCCc3c(C=c2c(=O)c1cc(F)c(F)cc1c2=C(C#N)C#N)sc%11c3sc%12c%10c4nsnc4c9c8sc7c(CCCCCCCCC)c(C=c6c(=O)c5cc(F)c(F)cc5c6=C(C#N)C#N)sc7c8n(CCC(CCCC)CCCCCC)c9c%10n(CCC(CCCC)CCCCC)c%11%12,-5.7,-4.3,1.3,your_data,CCCCCCCCCc1c(C=C2C(=O)c3cc(F)c(F)cc3C2=C(C#N)C#N)sc2c1sc1c3c4nsnc4c4c5sc6c(CCCCCCCCC)c(C=C7C(=O)c8cc(F)c(F)cc8C7=C(C#N)C#N)sc6c5n(CCC(CCCC)CCCCCC)c4c3n(CCC(CCCC)CCCCC)c21,10,4.5600000000000005,1522.1059999999995,10,39,27.707120000000092
CCCCCCCCCc3c(C=c2c(=O)c1cc(Cl)c(Cl)cc1c2=C(C#N)C#N)sc%11c3sc%12c%10c4c(C#N)sc(C#N)c4c9c8sc7c(CCCCCCCCC)c(C=c6c(=O)c5cc(Cl)c(Cl)cc5c6=C(C#N)C#N)sc7c8n(CC(CCCC)CCCCCC)c9c%10n(CC(CCCC)CCCCCC)c%11%12,-5.74,-3.92,1.4,your_data,CCCCCCCCCc1c(C=C2C(=O)c3cc(Cl)c(Cl)cc3C2=C(C#N)C#N)sc2c1sc1c3c4c(C#N)sc(C#N)c4c4c5sc6c(CCCCCCCCC)c(C=C7C(=O)c8cc(Cl)c(Cl)cc8C7=C(C#N)C#N)sc6c5n(CC(CCCC)CCCCCC)c4c3n(CC(CCCC)CCCCCC)c21,12,5.88,1621.942999999999,10,38,30.32758000000012
CCCCCCCCCc3c(C=c2c(=O)c1cc(Cl)c(Cl)cc1c2=C(C#N)C#N)sc%12c3sc%13c%11c5c(C#N)c4ccccc4c(C#N)c5c%10c9sc8c(CCCCCCCCC)c(C=c7c(=O)c6cc(Cl)c(Cl)cc6c7=C(C#N)C#N)sc8c9n(CC(CCCC)CCCCCC)c%10c%11n(CC(CCCC)CCCCCC)c%12%13,-5.69,-3.88,1.4,your_data,CCCCCCCCCc1c(C=C2C(=O)c3cc(Cl)c(Cl)cc3C2=C(C#N)C#N)sc2c1sc1c3c4c(C#N)c5ccccc5c(C#N)c4c4c5sc6c(CCCCCCCCC)c(C=C7C(=O)c8cc(Cl)c(Cl)cc8C7=C(C#N)C#N)sc6c5n(CC(CCCC)CCCCCC)c4c3n(CC(CCCC)CCCCCC)c21,12,5.88,1665.973999999999,11,38,31.419280000000132
CCCCCCC(CCCC)Cc1csc(-c2cc3c4nsnc4c4cc(-c5cc(CC(CCCC)CCCCCC)c(-c6cc7c(-c8cc(F)c(CC(CC)CCCC)s8)c8sccc8c(-c8cc(F)c(CC(CC)CCCC)[nH]8)c7s6)s5)sc4c3s2)c1,-5.74,-3.97,1.36,your_data,CCCCCCC(CCCC)Cc1csc(-c2cc3c4nsnc4c4cc(-c5cc(CC(CCCC)CCCCCC)c(-c6cc7c(-c8cc(F)c(CC(CC)CCCC)s8)c8sccc8c(-c8cc(F)c(CC(CC)CCCC)[nH]8)c7s6)s5)sc4c3s2)c1,2,0.46,1345.1489999999992,11,37,28.832300000000096
CCCCC(CC)Cc%14cccc(c3c(C=c2c(=O)c1cc(F)c(F)cc1c2=C(C#N)C#N)sc%12c3sc%13c%11c4nsnc4c%10c9sc8c(c5cccc(CC(CC)CCCC)c5)c(C=c7c(=O)c6cc(F)c(F)cc6c7=C(C#N)C#N)sc8c9n(CC(CC)CCCC)c%10c%11n(CC(CC)CCCC)c%12%13)c%14,-5.57,-3.82,1.35,your_data,CCCCC(CC)Cc1cccc(-c2c(C=C3C(=O)c4cc(F)c(F)cc4C3=C(C#N)C#N)sc3c2sc2c4c5nsnc5c5c6sc7c(-c8cccc(CC(CC)CCCC)c8)c(C=C8C(=O)c9cc(F)c(F)cc9C8=C(C#N)C#N)sc7c6n(CC(CC)CCCC)c5c4n(CC(CC)CCCC)c32)c1,10,4.5600000000000005,1520.004999999999,12,28,26.461820000000074
CCCCCCC(CCCC)CCc3c(C=c2c(=O)c1cc(F)c(F)cc1c2=C(C#N)C#N)sc%11c3sc%12c%10c4nsnc4c9c8sc7c(CCC(CCCC)CCCCCC)c(C=c6c(=O)c5cc(F)c(F)cc5c6=C(C#N)C#N)sc7c8n(CC(CC)CCCC)c9c%10n(CC(CC)CCCC)c%11%12,-5.74,-3.89,1.39,your_data,CCCCCCC(CCCC)CCc1c(C=C2C(=O)c3cc(F)c(F)cc3C2=C(C#N)C#N)sc2c1sc1c3c4nsnc4c4c5sc6c(CCC(CCCC)CCCCCC)c(C=C7C(=O)c8cc(F)c(F)cc8C7=C(C#N)C#N)sc6c5n(CC(CC)CCCC)c4c3n(CC(CC)CCCC)c21,10,4.5600000000000005,1508.0789999999988,10,36,27.02882000000008
CCCCC(CC)Cc%14csc(c3c(C=c2c(=O)c1cc(F)c(F)cc1c2=C(C#N)C#N)sc%12c3sc%13c%11c4nsnc4c%10c9sc8c(c5cc(CC(CC)CCCC)cs5)c(C=c7c(=O)c6cc(F)c(F)cc6c7=C(C#N)C#N)sc8c9n(CC(CCC)CCCC)c%10c%11n(CC(CC)CCCC)c%12%13)c%14,-5.69,-3.96,1.38,your_data,CCCCC(CC)Cc1csc(-c2c(C=C3C(=O)c4cc(F)c(F)cc4C3=C(C#N)C#N)sc3c2sc2c4c5nsnc5c5c6sc7c(-c8cc(CC(CC)CCCC)cs8)c(C=C8C(=O)c9cc(F)c(F)cc9C8=C(C#N)C#N)sc7c6n(CC(CCC)CCCC)c5c4n(CC(CC)CCCC)c32)c1,10,4.5600000000000005,1546.0899999999992,12,29,26.974920000000083
CCCCCCCCc%14ccc(c3c(C=c2c(=O)c1cc(F)c(F)cc1c2=C(C#N)C#N)sc%12c3sc%13c%11c4nsnc4c%10c9sc8c(c5ccc(CCCCCCCC)s5)c(C=c7c(=O)c6cc(F)c(F)cc6c7=C(C#N)C#N)sc8c9n(CC(CCC)CCCC)c%10c%11n(CC(CC)CCCC)c%12%13)s%14,-5.69,-3.93,1.39,your_data,CCCCCCCCc1ccc(-c2c(C=C3C(=O)c4cc(F)c(F)cc4C3=C(C#N)C#N)sc3c2sc2c4c5nsnc5c5c6sc7c(-c8ccc(CCCCCCCC)s8)c(C=C8C(=O)c9cc(F)c(F)cc9C8=C(C#N)C#N)sc7c6n(CC(CCC)CCCC)c5c4n(CC(CC)CCCC)c32)s1,10,4.5600000000000005,1546.089999999999,12,31,27.26312000000008
CCCCC(CC)Cc%14ccc(c3c(C=c2c(=O)c1cc(F)c(F)cc1c2=C(C#N)C#N)sc%12c3sc%13c%11c4nsnc4c%10c9sc8c(c5ccc(CC(CC)CCCC)s5)c(C=c7c(=O)c6cc(F)c(F)cc6c7=C(C#N)C#N)sc8c9n(CC(CCC)CCCC)c%10c%11n(CC(CC)CCCC)c%12%13)s%14,-5.71,-3.94,1.39,your_data,CCCCC(CC)Cc1ccc(-c2c(C=C3C(=O)c4cc(F)c(F)cc4C3=C(C#N)C#N)sc3c2sc2c4c5nsnc5c5c6sc7c(-c8ccc(CC(CC)CCCC)s8)c(C=C8C(=O)c9cc(F)c(F)cc9C8=C(C#N)C#N)sc7c6n(CC(CCC)CCCC)c5c4n(CC(CC)CCCC)c32)s1,10,4.5600000000000005,1546.0899999999992,12,29,26.974920000000076
CCCCCCCCC7(CCCCCCCC)c5cc4c3sc(C=c2c(=O)c1cc(Cl)c(Cl)cc1c2=C(C#N)C#N)cc3C(CCCCCCCC)(CCCCCCCC)c4cc5c6cc%11c(cc67)c%10sc(C=c9c(=O)c8cc(Cl)c(Cl)cc8c9=C(C#N)C#N)cc%10C%11(CCCCCCCC)CCCCCCCC,-5.5,-3.86,1.54,your_data,CCCCCCCCC1(CCCCCCCC)c2cc3c(cc2-c2cc4c(cc21)-c1sc(C=C2C(=O)c5cc(Cl)c(Cl)cc5C2=C(C#N)C#N)cc1C4(CCCCCCCC)CCCCCCCC)C(CCCCCCCC)(CCCCCCCC)c1cc(C=C2C(=O)c4cc(Cl)c(Cl)cc4C2=C(C#N)C#N)sc1-3,10,4.5600000000000005,1573.9509999999987,6,44,31.887620000000112
CCC1(CC)c2cc3c(cc2-c2cc4c(cc21)-c1sc(/C=C2\C(=O)c5ccc(Cl)cc5C2=C(C#N)C#N)cc1C4(CC)CC)C(CC)(CC)c1cc(/C=C2\C(=O)c4ccc(Cl)cc4C2=C(C#N)C#N)sc1-3,-5.46,-3.75,1.58,your_data,CCC1(CC)c2cc3c(cc2-c2cc4c(cc21)-c1sc(/C=C2\C(=O)c5ccc(Cl)cc5C2=C(C#N)C#N)cc1C4(CC)CC)C(CC)(CC)c1cc(/C=C2\C(=O)c4ccc(Cl)cc4C2=C(C#N)C#N)sc1-3,8,4.1000000000000005,1000.0889999999993,6,8,16.53721999999997
CCC1(CC)c2cc3c(cc2-c2cc4c(cc21)-c1sc(/C=C2\C(=O)c5ccccc5C2=C(C#N)C#N)cc1C4(CC)CC)C(CC)(CC)c1cc(/C=C2\C(=O)c4ccccc4C2=C(C#N)C#N)sc1-3,-5.43,-3.71,1.63,your_data,CCC1(CC)c2cc3c(cc2-c2cc4c(cc21)-c1sc(/C=C2\C(=O)c5ccccc5C2=C(C#N)C#N)cc1C4(CC)CC)C(CC)(CC)c1cc(/C=C2\C(=O)c4ccccc4C2=C(C#N)C#N)sc1-3,6,3.64,931.1989999999994,6,8,15.230419999999965
CCC1(CC)c2cc3c(cc2-c2sc(/C=C4\C(=O)c5ccc(F)cc5C4=C(C#N)C#N)cc21)C(CC)(CC)c1cc(/C=C2\C(=O)c4ccc(F)cc4C2=C(C#N)C#N)sc1-3,-5.52,-3.76,1.55,your_data,CCC1(CC)c2cc3c(cc2-c2sc(/C=C4\C(=O)c5ccc(F)cc5C4=C(C#N)C#N)cc21)C(CC)(CC)c1cc(/C=C2\C(=O)c4ccc(F)cc4C2=C(C#N)C#N)sc1-3,8,4.1000000000000005,822.9619999999999,5,6,12.42211999999998
CCC1(CC)c2cc3c(cc2-c2sc(/C=C4\C(=O)c5ccccc5C4=C(C#N)C#N)cc21)C(CC)(CC)c1cc(/C=C2\C(=O)c4ccccc4C2=C(C#N)C#N)sc1-3,-5.51,-3.82,1.58,your_data,CCC1(CC)c2cc3c(cc2-c2sc(/C=C4\C(=O)c5ccccc5C4=C(C#N)C#N)cc21)C(CC)(CC)c1cc(/C=C2\C(=O)c4ccccc4C2=C(C#N)C#N)sc1-3,6,3.64,786.982,5,6,12.14391999999998
CCC1(CC)c2cc3c(cc2-c2sc(/C=C4\C(=O)c5ccc(C)cc5C4=C(C#N)C#N)cc21)C(CC)(CC)c1cc(/C=C2\C(=O)c4ccc(C)cc4C2=C(C#N)C#N)sc1-3,-5.51,-3.72,1.6,your_data,CCC1(CC)c2cc3c(cc2-c2sc(/C=C4\C(=O)c5ccc(C)cc5C4=C(C#N)C#N)cc21)C(CC)(CC)c1cc(/C=C2\C(=O)c4ccc(C)cc4C2=C(C#N)C#N)sc1-3,6,3.64,815.0359999999998,5,6,12.760759999999976
CCCCCCc%15ccc(C%14(c1ccc(CCCCCC)s1)Cc9cc8/C5=C(C4SC(C=c3c(=O)c2cc(F)ccc2c3=C(C#N)C#N)CC4S5)\C(c6ccc(CCCCCC)s6)(c7ccc(CCCCCC)s7)c8cc9c%13sc%12cc(C=c%11c(=O)c%10cc(F)ccc%10c%11=C(C#N)C#N)sc%12c%13%14)s%15,-5.74,-4.01,1.51,your_data,CCCCCCc1ccc(C2(c3ccc(CCCCCC)s3)Cc3cc4c(cc3-c3sc5cc(C=C6C(=O)c7cc(F)ccc7C6=C(C#N)C#N)sc5c32)C(c2ccc(CCCCCC)s2)(c2ccc(CCCCCC)s2)C2=C4SC3CC(C=C4C(=O)c5cc(F)ccc5C4=C(C#N)C#N)SC23)s1,8,4.1000000000000005,1506.1389999999992,9,26,25.28862000000006
CCCCCCc%15ccc(C%14(c1ccc(CCCCCC)s1)Cc9cc8/C5=C(C4SC(C=c3c(=O)c2ccccc2c3=C(C#N)C#N)CC4S5)\C(c6ccc(CCCCCC)s6)(c7ccc(CCCCCC)s7)c8cc9c%13sc%12cc(C=c%11c(=O)c%10ccccc%10c%11=C(C#N)C#N)sc%12c%13%14)s%15,-5.66,-3.93,1.56,your_data,CCCCCCc1ccc(C2(c3ccc(CCCCCC)s3)Cc3cc4c(cc3-c3sc5cc(C=C6C(=O)c7ccccc7C6=C(C#N)C#N)sc5c32)C(c2ccc(CCCCCC)s2)(c2ccc(CCCCCC)s2)C2=C4SC3CC(C=C4C(=O)c5ccccc5C4=C(C#N)C#N)SC23)s1,6,3.64,1470.1589999999992,9,26,25.010420000000053
CCc1ccc(C2(c3ccc(CC)cc3)c3cc(/C=C4\C(=O)c5ccccc5C4=C(C#N)C#N)sc3-c3sc4cc5c6c(sc5cc4c32)-c2sc(/C=C3\C(=O)c4ccccc4C3=C(C#N)C#N)cc2C6(c2ccc(CC)cc2)c2ccc(CC)cc2)cc1,-5.48,-3.84,1.55,your_data,CCc1ccc(C2(c3ccc(CC)cc3)c3cc(/C=C4\C(=O)c5ccccc5C4=C(C#N)C#N)sc3-c3sc4cc5c6c(sc5cc4c32)-c2sc(/C=C3\C(=O)c4ccccc4C3=C(C#N)C#N)cc2C6(c2ccc(CC)cc2)c2ccc(CC)cc2)cc1,6,3.64,1203.5519999999995,11,10,19.376119999999993
CCc1ccc(C2(c3ccc(CC)cc3)c3cc(/C=C4\C(=O)c5ccccc5C4=C(C#N)C#N)sc3-c3sc4c(-c5ccc(CC)s5)c5c6c(sc5c(-c5ccc(CC)s5)c4c32)-c2sc(/C=C3\C(=O)c4ccccc4C3=C(C#N)C#N)cc2C6(c2ccc(CC)cc2)c2ccc(CC)cc2)cc1,-5.43,-3.8,1.53,your_data,CCc1ccc(C2(c3ccc(CC)cc3)c3cc(/C=C4\C(=O)c5ccccc5C4=C(C#N)C#N)sc3-c3sc4c(-c5ccc(CC)s5)c5c6c(sc5c(-c5ccc(CC)s5)c4c32)-c2sc(/C=C3\C(=O)c4ccccc4C3=C(C#N)C#N)cc2C6(c2ccc(CC)cc2)c2ccc(CC)cc2)cc1,6,3.64,1423.9139999999993,13,14,23.957920000000048
CCC1(CC)c2cc(/C=C3\C(=O)c4cc(F)c(F)cc4C3=C(C#N)C#N)sc2-c2c1ccc1c3c(ccc21)C(CC)(CC)c1cc(/C=C2\C(=O)c4cc(F)c(F)cc4C2=C(C#N)C#N)sc1-3,-5.65,-3.86,1.65,your_data,CCC1(CC)c2cc(/C=C3\C(=O)c4cc(F)c(F)cc4C3=C(C#N)C#N)sc2-c2c1ccc1c3c(ccc21)C(CC)(CC)c1cc(/C=C2\C(=O)c4cc(F)c(F)cc4C2=C(C#N)C#N)sc1-3,10,4.5600000000000005,909.0019999999996,6,6,13.853519999999975
CCc1ccc(C2(c3ccc(CC)cc3)c3cc(/C=C4\C(=O)c5cc(F)c(F)cc5C4=C(C#N)C#N)sc3-c3sc4c(c(CC)cc5c4cc(CC)c4c6c(sc45)-c4sc(/C=C5\C(=O)c7cc(F)c(F)cc7C5=C(C#N)C#N)cc4C6(c4ccc(CC)cc4)c4ccc(CC)cc4)c32)cc1,-5.65,-3.78,1.55,your_data,CCc1ccc(C2(c3ccc(CC)cc3)c3cc(/C=C4\C(=O)c5cc(F)c(F)cc5C4=C(C#N)C#N)sc3-c3sc4c(c(CC)cc5c4cc(CC)c4c6c(sc45)-c4sc(/C=C5\C(=O)c7cc(F)c(F)cc7C5=C(C#N)C#N)cc4C6(c4ccc(CC)cc4)c4ccc(CC)cc4)c32)cc1,10,4.5600000000000005,1381.6799999999992,12,12,22.210520000000027
C(=C1C(=C(C#N)C#N)c2c(C1=O)cccc2)c1cc2c(s1)c1c(C2(CCCCCC)CCCCCC)cc2c(c1)C(c1c2sc(c1)C=C1C(=C(C#N)C#N)c2c(C1=O)cccc2)(CCCCCC)CCCCCC,-5.7,-3.9,1.6,your_data,CCCCCCC1(CCCCCC)c2cc3c(cc2-c2sc(C=C4C(=O)c5ccccc5C4=C(C#N)C#N)cc21)C(CCCCCC)(CCCCCC)c1cc(C=C2C(=O)c4ccccc4C2=C(C#N)C#N)sc1-3,6,3.64,1011.4139999999991,5,22,18.385519999999982
CCc1ccc(C2(c3ccc(CC)cc3)c3cc4c(cc3-c3sc(/C=C5\C(=O)c6cc(F)c(F)cc6C5=C(C#N)C#N)cc32)C(c2ccc(CC)cc2)(c2ccc(CC)cc2)c2cc(/C=C3\C(=O)c5cc(F)c(F)cc5C3=C(C#N)C#N)sc2-4)cc1,-5.82,-4.05,1.64,your_data,CCc1ccc(C2(c3ccc(CC)cc3)c3cc4c(cc3-c3sc(/C=C5\C(=O)c6cc(F)c(F)cc6C5=C(C#N)C#N)cc32)C(c2ccc(CC)cc2)(c2ccc(CC)cc2)c2cc(/C=C3\C(=O)c5cc(F)c(F)cc5C3=C(C#N)C#N)sc2-4)cc1,10,4.5600000000000005,1163.3339999999996,9,10,17.50311999999998
CCc1ccc(C2(c3ccc(CC)cc3)c3cc4c(cc3-c3sc5cc(/C=C6\C(=O)c7cc(F)c(F)cc7C6=C(C#N)C#N)sc5c32)C(c2ccc(CC)cc2)(c2ccc(CC)cc2)c2c-4sc3cc(/C=C4\C(=O)c5cc(F)c(F)cc5C4=C(C#N)C#N)sc23)cc1,-5.74,-4.01,1.48,your_data,CCc1ccc(C2(c3ccc(CC)cc3)c3cc4c(cc3-c3sc5cc(/C=C6\C(=O)c7cc(F)c(F)cc7C6=C(C#N)C#N)sc5c32)C(c2ccc(CC)cc2)(c2ccc(CC)cc2)c2c-4sc3cc(/C=C4\C(=O)c5cc(F)c(F)cc5C4=C(C#N)C#N)sc23)cc1,10,4.5600000000000005,1275.5119999999995,11,10,19.932520000000007
CCc1ccc(C2(c3ccc(CC)cc3)c3cc4c(cc3-c3sc5c(sc6cc(/C=C7\C(=O)c8cc(F)c(F)cc8C7=C(C#N)C#N)sc65)c32)C(c2ccc(CC)cc2)(c2ccc(CC)cc2)c2c-4sc3c2sc2cc(/C=C4\C(=O)c5cc(F)c(F)cc5C4=C(C#N)C#N)sc23)cc1,-5.52,-3.97,1.49,your_data,CCc1ccc(C2(c3ccc(CC)cc3)c3cc4c(cc3-c3sc5c(sc6cc(/C=C7\C(=O)c8cc(F)c(F)cc8C7=C(C#N)C#N)sc65)c32)C(c2ccc(CC)cc2)(c2ccc(CC)cc2)c2c-4sc3c2sc2cc(/C=C4\C(=O)c5cc(F)c(F)cc5C4=C(C#N)C#N)sc23)cc1,10,4.5600000000000005,1387.6899999999994,13,10,22.361920000000033
CCCCCCCCCCCCCCCCC%12(CCCCCCCCCCCCCCCC)c5cc4c3sc(C=c2c(=O)c1ccc(C)cc1c2=C(C#N)C#N)cc3C(CCCCCCCCCCCCCCCC)(CCCCCCCCCCCCCCCC)c4cc5c%11sc(/C=C/%10Cc9ccc(c6cc8c(s6)c7sc(C)cc7C8(CC(CC)CCCC)CC(CC)CCCC)cc9C%10=C(C#N)/C#N)cc%11%12,-5.52,-4.02,1.48,your_data,CCCCCCCCCCCCCCCCC1(CCCCCCCCCCCCCCCC)c2cc3c(cc2-c2sc(C=C4C(=O)c5ccc(C)cc5C4=C(C#N)C#N)cc21)C(CCCCCCCCCCCCCCCC)(CCCCCCCCCCCCCCCC)c1cc(/C=C2\Cc4ccc(-c5cc6c(s5)-c5sc(C)cc5C6(CC(CC)CCCC)CC(CC)CCCC)cc4C2=C(C#N)C#N)sc1-3,5,3.14,1987.2619999999993,7,75,44.23565999999987
CCc1ccc(C2(c3ccc(CC)cc3)c3cc4c(cc3-c3sc5c(sc6cc(/C=C7\C(=O)c8cc(F)ccc8C7=C(C#N)C#N)sc65)c32)C(c2ccc(CC)cc2)(c2ccc(CC)cc2)c2c-4sc3c2sc2cc(/C=C4\C(=O)c5cc(F)ccc5C4=C(C#N)C#N)sc23)cc1,-5.52,-3.98,1.52,your_data,CCc1ccc(C2(c3ccc(CC)cc3)c3cc4c(cc3-c3sc5c(sc6cc(/C=C7\C(=O)c8cc(F)ccc8C7=C(C#N)C#N)sc65)c32)C(c2ccc(CC)cc2)(c2ccc(CC)cc2)c2c-4sc3c2sc2cc(/C=C4\C(=O)c5cc(F)ccc5C4=C(C#N)C#N)sc23)cc1,8,4.1000000000000005,1351.7099999999994,13,10,22.083720000000035
CCc1ccc(C2(c3ccc(CC)cc3)c3cc4c(cc3-c3sc5c(sc6cc(/C=C7\C(=O)c8c(F)cccc8C7=C(C#N)C#N)sc65)c32)C(c2ccc(CC)cc2)(c2ccc(CC)cc2)c2c-4sc3c2sc2cc(/C=C4\C(=O)c5c(F)cccc5C4=C(C#N)C#N)sc23)cc1,-5.54,-3.97,1.56,your_data,CCc1ccc(C2(c3ccc(CC)cc3)c3cc4c(cc3-c3sc5c(sc6cc(/C=C7\C(=O)c8c(F)cccc8C7=C(C#N)C#N)sc65)c32)C(c2ccc(CC)cc2)(c2ccc(CC)cc2)c2c-4sc3c2sc2cc(/C=C4\C(=O)c5c(F)cccc5C4=C(C#N)C#N)sc23)cc1,8,4.1000000000000005,1351.7099999999994,13,10,22.083720000000035
CCc1ccc(C2(c3ccc(CC)cc3)c3cc4c(cc3-c3sc5c(sc6cc(/C=C7\C(=O)c8ccccc8C7=C(C#N)C#N)sc65)c32)C(c2ccc(CC)cc2)(c2ccc(CC)cc2)c2c-4sc3c2sc2cc(/C=C4\C(=O)c5ccccc5C4=C(C#N)C#N)sc23)cc1,-5.45,-3.88,1.57,your_data,CCc1ccc(C2(c3ccc(CC)cc3)c3cc4c(cc3-c3sc5c(sc6cc(/C=C7\C(=O)c8ccccc8C7=C(C#N)C#N)sc65)c32)C(c2ccc(CC)cc2)(c2ccc(CC)cc2)c2c-4sc3c2sc2cc(/C=C4\C(=O)c5ccccc5C4=C(C#N)C#N)sc23)cc1,6,3.64,1315.7299999999993,13,10,21.80552000000003
CCCCCCc%15ccc(C%14(c1ccc(CCCCCC)s1)Cc9cc8/C5=C(C4SC(C=c3c(=O)c2cc(F)c(F)cc2c3=C(C#N)C#N)CC4S5)\C(c6ccc(CCCCCC)s6)(c7ccc(CCCCCC)s7)c8cc9c%13sc%12cc(C=c%11c(=O)c%10cc(F)c(F)cc%10c%11=C(C#N)C#N)sc%12c%13%14)s%15,-5.75,-4.07,1.54,your_data,CCCCCCc1ccc(C2(c3ccc(CCCCCC)s3)Cc3cc4c(cc3-c3sc5cc(C=C6C(=O)c7cc(F)c(F)cc7C6=C(C#N)C#N)sc5c32)C(c2ccc(CCCCCC)s2)(c2ccc(CCCCCC)s2)C2=C4SC3CC(C=C4C(=O)c5cc(F)c(F)cc5C4=C(C#N)C#N)SC23)s1,10,4.5600000000000005,1542.1189999999995,9,26,25.566820000000064
CCCCCCc%15ccc(C%14(c1ccc(CCCCCC)s1)Cc9cc8/C5=C(C4SC(C=c3c(=O)c2cc(OC)ccc2c3=C(C#N)C#N)CC4S5)\C(c6ccc(CCCCCC)s6)(c7ccc(CCCCCC)s7)c8cc9c%13sc%12cc(C=c%11c(=O)c%10ccc(OC)cc%10c%11=C(C#N)C#N)sc%12c%13%14)s%15,-5.67,-3.73,1.63,your_data,CCCCCCc1ccc(C2(c3ccc(CCCCCC)s3)Cc3cc4c(cc3-c3sc5cc(C=C6C(=O)c7ccc(OC)cc7C6=C(C#N)C#N)sc5c32)C(c2ccc(CCCCCC)s2)(c2ccc(CCCCCC)s2)C2=C4SC3CC(C=C4C(=O)c5cc(OC)ccc5C4=C(C#N)C#N)SC23)s1,6,3.64,1530.210999999999,9,28,25.027620000000056
CCc1ccc(C2(c3ccc(CC)cc3)Oc3c(sc4c5c(sc34)-c3sc(/C=C4\C(=O)c6cc(F)c(F)cc6C4=C(C#N)C#N)cc3C(c3ccc(CC)cc3)(c3ccc(CC)cc3)O5)-c3sc(/C=C4\C(=O)c5cc(F)c(F)cc5C4=C(C#N)C#N)cc32)cc1,-5.64,-4.04,1.31,your_data,CCc1ccc(C2(c3ccc(CC)cc3)Oc3c(sc4c5c(sc34)-c3sc(/C=C4\C(=O)c6cc(F)c(F)cc6C4=C(C#N)C#N)cc3C(c3ccc(CC)cc3)(c3ccc(CC)cc3)O5)-c3sc(/C=C4\C(=O)c5cc(F)c(F)cc5C4=C(C#N)C#N)cc32)cc1,10,4.5600000000000005,1257.4499999999996,10,10,18.75571999999999
CCc1ccc(C2(c3ccc(CC)cc3)Oc3c(sc4c5c(sc34)-c3sc(/C=C4\C(=O)c6ccc(F)cc6C4=C(C#N)C#N)cc3C(c3ccc(CC)cc3)(c3ccc(CC)cc3)O5)-c3sc(/C=C4\C(=O)c5ccc(F)cc5C4=C(C#N)C#N)cc32)cc1,-5.6,-3.93,1.34,your_data,CCc1ccc(C2(c3ccc(CC)cc3)Oc3c(sc4c5c(sc34)-c3sc(/C=C4\C(=O)c6ccc(F)cc6C4=C(C#N)C#N)cc3C(c3ccc(CC)cc3)(c3ccc(CC)cc3)O5)-c3sc(/C=C4\C(=O)c5ccc(F)cc5C4=C(C#N)C#N)cc32)cc1,8,4.1000000000000005,1221.4699999999996,10,10,18.477519999999984
CCc1ccc(C2(c3ccc(CC)cc3)Oc3c(sc4c5c(sc34)-c3sc(/C=C4\C(=O)c6ccccc6C4=C(C#N)C#N)cc3C(c3ccc(CC)cc3)(c3ccc(CC)cc3)O5)-c3sc(/C=C4\C(=O)c5ccccc5C4=C(C#N)C#N)cc32)cc1,-5.57,-3.86,1.37,your_data,CCc1ccc(C2(c3ccc(CC)cc3)Oc3c(sc4c5c(sc34)-c3sc(/C=C4\C(=O)c6ccccc6C4=C(C#N)C#N)cc3C(c3ccc(CC)cc3)(c3ccc(CC)cc3)O5)-c3sc(/C=C4\C(=O)c5ccccc5C4=C(C#N)C#N)cc32)cc1,6,3.64,1185.4899999999996,10,10,18.19931999999998
CCSc1cc(C=C2C(=O)c3cc(F)c(F)cc3C2=C(C#N)C#N)sc1-c1cc2c(s1)-c1cc3c(cc1C2(CC)CC)-c1sc(C=C2C(=O)c4cc(F)c(F)cc4C2=C(C#N)C#N)cc1C3(CC)CC,-5.76,-3.93,1.6,your_data,CCSc1cc(C=C2C(=O)c3cc(F)c(F)cc3C2=C(C#N)C#N)sc1-c1cc2c(s1)-c1cc3c(cc1C2(CC)CC)-c1sc(C=C2C(=O)c4cc(F)c(F)cc4C2=C(C#N)C#N)cc1C3(CC)CC,10,4.5600000000000005,1001.1899999999994,6,9,15.540819999999965
CCCCCC(CCCC)c%16ccc(C7(c1ccc(C(CCCC)CCCCC)cc1)/C%10=C(c6cc5Cc4cc(C=c3c(=O)c2ccc(F)cc2c3=C(C#N)C#N)sc4c5cc67)/C(c8ccc(C(CCCC)CCCCC)cc8)(c9ccc(C(CCCC)CCCCC)cc9)c%11cc%14c(cc%10%11)CC%15/C=C(C=c%13c(=O)c%12cc(F)ccc%12c%13=C(C#N)C#N)\SC%14%15)cc%16,-5.53,-3.8,1.5,your_data,CCCCCC(CCCC)c1ccc(C2(c3ccc(C(CCCC)CCCCC)cc3)C3=C(c4cc5c(cc42)-c2sc(C=C4C(=O)c6ccc(F)cc6C4=C(C#N)C#N)cc2C5)C(c2ccc(C(CCCC)CCCCC)cc2)(c2ccc(C(CCCC)CCCCC)cc2)c2cc4c(cc23)CC2C=C(C=C3C(=O)c5cc(F)ccc5C3=C(C#N)C#N)SC42)cc1,8,4.1000000000000005,1704.3919999999991,9,38,32.169120000000106
CCc1ccc(C2(c3ccc(CC)cc3)c3cc4c(cc3-c3[se]c(/C=C5\C(=O)c6ccccc6C5=C(C#N)C#N)cc32)C(c2ccc(CC)cc2)(c2ccc(CC)cc2)c2c-4sc3c4c(sc23)-c2cc3c(cc2C4(c2ccc(CC)cc2)c2ccc(CC)cc2)-c2[se]c(/C=C4\C(=O)c5ccccc5C4=C(C#N)C#N)cc2C3(c2ccc(CC)cc2)c2ccc(CC)cc2)cc1,-5.41,-3.81,1.52,your_data,CCc1ccc(C2(c3ccc(CC)cc3)c3cc4c(cc3-c3[se]c(/C=C5\C(=O)c6ccccc6C5=C(C#N)C#N)cc32)C(c2ccc(CC)cc2)(c2ccc(CC)cc2)c2c-4sc3c4c(sc23)-c2cc3c(cc2C4(c2ccc(CC)cc2)c2ccc(CC)cc2)-c2[se]c(/C=C4\C(=O)c5ccccc5C4=C(C#N)C#N)cc2C3(c2ccc(CC)cc2)c2ccc(CC)cc2)cc1,6,3.64,1840.1039999999985,16,18,27.189720000000065
CCCCCCc%15ccc(C7(c1ccc(CCCCCC)cc1)c2cc%13c(cc2c6sc(c5sc(C=c4c(=O)c3cc(Cl)c(Cl)cc3c4=C(C#N)C#N)cc5OCC(CC)CCCC)cc67)C(c8ccc(CCCCCC)cc8)(c9ccc(CCCCCC)cc9)c%14cc(c%12sc(C=c%11c(=O)c%10ccc(Cl)c(Cl)c%10c%11=C(C#N)C#N)cc%12OCC(CC)CCCC)sc%13%14)cc%15,-5.66,-4.23,1.23,your_data,CCCCCCc1ccc(C2(c3ccc(CCCCCC)cc3)c3cc4c(cc3-c3sc(-c5sc(C=C6C(=O)c7cc(Cl)c(Cl)cc7C6=C(C#N)C#N)cc5OCC(CC)CCCC)cc32)C(c2ccc(CCCCCC)cc2)(c2ccc(CCCCCC)cc2)c2cc(-c3sc(C=C5C(=O)c6ccc(Cl)c(Cl)c6C5=C(C#N)C#N)cc3OCC(CC)CCCC)sc2-4)cc1,10,4.5600000000000005,1874.2699999999988,11,42,34.44932000000005
CCOc1cc(-c2cc3c(s2)-c2sc(/C=C4\C(=O)c5cc6cc(F)c(F)cc6cc5C4=C(C#N)C#N)cc2C3(CC)CC)c(OCC)cc1-c1cc2c(s1)-c1sc(/C=C3\C(=O)c4cc5cc(F)c(F)cc5cc4C3=C(C#N)C#N)cc1C2(CC)CC,-5.44,-4.06,1.37,your_data,CCOc1cc(-c2cc3c(s2)-c2sc(/C=C4\C(=O)c5cc6cc(F)c(F)cc6cc5C4=C(C#N)C#N)cc2C3(CC)CC)c(OCC)cc1-c1cc2c(s1)-c1sc(/C=C3\C(=O)c4cc5cc(F)c(F)cc5cc4C3=C(C#N)C#N)cc1C2(CC)CC,10,4.5600000000000005,1211.4219999999993,9,12,19.261120000000002
CCOc1cc(-c2cc3c(s2)-c2sc(/C=C4\C(=O)c5cc6ccc(F)cc6cc5C4=C(C#N)C#N)cc2C3(CC)CC)c(OCC)cc1-c1cc2c(s1)-c1sc(/C=C3\C(=O)c4cc5ccc(F)cc5cc4C3=C(C#N)C#N)cc1C2(CC)CC,-5.39,-3.99,1.38,your_data,CCOc1cc(-c2cc3c(s2)-c2sc(/C=C4\C(=O)c5cc6ccc(F)cc6cc5C4=C(C#N)C#N)cc2C3(CC)CC)c(OCC)cc1-c1cc2c(s1)-c1sc(/C=C3\C(=O)c4cc5ccc(F)cc5cc4C3=C(C#N)C#N)cc1C2(CC)CC,8,4.1000000000000005,1175.4419999999993,9,12,18.98292
CCOc1cc(-c2cc3c(s2)-c2sc(/C=C4\C(=O)c5cc6ccccc6cc5C4=C(C#N)C#N)cc2C3(CC)CC)c(OCC)cc1-c1cc2c(s1)-c1sc(/C=C3\C(=O)c4cc5ccccc5cc4C3=C(C#N)C#N)cc1C2(CC)CC,-5.35,-3.94,1.38,your_data,CCOc1cc(-c2cc3c(s2)-c2sc(/C=C4\C(=O)c5cc6ccccc6cc5C4=C(C#N)C#N)cc2C3(CC)CC)c(OCC)cc1-c1cc2c(s1)-c1sc(/C=C3\C(=O)c4cc5ccccc5cc4C3=C(C#N)C#N)cc1C2(CC)CC,6,3.64,1139.4619999999993,9,12,18.70471999999999
CCCCCCc%15ccc(C7(c1ccc(CCCCCC)cc1)c2cc%13c(cc2c6sc(c5sc(C=c4c(=O)c3cc(F)c(F)cc3c4=C(C#N)C#N)cc5OCC(CC)CCCC)cc67)C(c8ccc(CCCCCC)cc8)(c9ccc(CCCCCC)cc9)c%14cc(c%12sc(C=c%11c(=O)c%10cc(F)c(F)cc%10c%11=C(C#N)C#N)cc%12OCC(CC)CCCC)sc%13%14)cc%15,-5.44,-4.19,1.24,your_data,CCCCCCc1ccc(C2(c3ccc(CCCCCC)cc3)c3cc4c(cc3-c3sc(-c5sc(C=C6C(=O)c7cc(F)c(F)cc7C6=C(C#N)C#N)cc5OCC(CC)CCCC)cc32)C(c2ccc(CCCCCC)cc2)(c2ccc(CCCCCC)cc2)c2cc(-c3sc(C=C5C(=O)c6cc(F)c(F)cc6C5=C(C#N)C#N)cc3OCC(CC)CCCC)sc2-4)cc1,10,4.5600000000000005,1808.449999999999,11,42,32.39212000000011
CCOc1c(OCC)c(-c2cc3c(s2)-c2sc(/C=C4\C(=O)c5cc(F)c(F)cc5C4=C(C#N)C#N)cc2C3(CC)CC)c2nn(CC)nc2c1-c1cc2c(s1)-c1sc(/C=C3\C(=O)c4cc(F)c(F)cc4C3=C(C#N)C#N)cc1C2(CC)CC,-5.45,-3.88,1.35,your_data,CCOc1c(OCC)c(-c2cc3c(s2)-c2sc(/C=C4\C(=O)c5cc(F)c(F)cc5C4=C(C#N)C#N)cc2C3(CC)CC)c2nn(CC)nc2c1-c1cc2c(s1)-c1sc(/C=C3\C(=O)c4cc(F)c(F)cc4C3=C(C#N)C#N)cc1C2(CC)CC,10,4.5600000000000005,1180.3689999999992,8,13,16.719319999999968
CCOc1c(OCC)c(-c2cc3c(s2)-c2sc(/C=C4\C(=O)c5cc(F)c(F)cc5C4=C(C#N)C#N)c(CC)c2C3(CC)CC)c2nn(CC)nc2c1-c1cc2c(s1)-c1sc(/C=C3\C(=O)c4cc(F)c(F)cc4C3=C(C#N)C#N)c(CC)c1C2(CC)CC,-5.43,-3.83,1.39,your_data,CCOc1c(OCC)c(-c2cc3c(s2)-c2sc(/C=C4\C(=O)c5cc(F)c(F)cc5C4=C(C#N)C#N)c(CC)c2C3(CC)CC)c2nn(CC)nc2c1-c1cc2c(s1)-c1sc(/C=C3\C(=O)c4cc(F)c(F)cc4C3=C(C#N)C#N)c(CC)c1C2(CC)CC,10,4.5600000000000005,1236.476999999999,8,15,17.84411999999998
CCc1cc(CC)c(-c2cc(-c3cc(-c4c(CC)cc(CC)cc4CC)c(-c4sc(/C=C5\C(=O)c6cc(F)c(F)cc6C5=C(C#N)C#N)cc4CC)s3)sc2-c2sc(/C=C3\C(=O)c4cc(F)c(F)cc4C3=C(C#N)C#N)cc2CC)c(CC)c1,-5.67,-3.96,1.43,your_data,CCc1cc(CC)c(-c2cc(-c3cc(-c4c(CC)cc(CC)cc4CC)c(-c4sc(/C=C5\C(=O)c6cc(F)c(F)cc6C5=C(C#N)C#N)cc4CC)s3)sc2-c2sc(/C=C3\C(=O)c4cc(F)c(F)cc4C3=C(C#N)C#N)cc2CC)c(CC)c1,10,4.5600000000000005,1187.4879999999996,8,15,19.484520000000003
CCc1ccc(C2(c3ccc(CC)cc3)c3cc4c(cc3-c3sc5cc(-c6ccc(C=C(C#N)C#N)c7nn(CC)nc67)sc5c32)C(c2ccc(CC)cc2)(c2ccc(CC)cc2)c2c-4sc3cc(-c4ccc(C=C(C#N)C#N)c5nn(CC)nc45)sc23)cc1,-5.41,-3.69,1.65,your_data,CCc1ccc(C2(c3ccc(CC)cc3)c3cc4c(cc3-c3sc5cc(-c6ccc(C=C(C#N)C#N)c7nn(CC)nc67)sc5c32)C(c2ccc(CC)cc2)(c2ccc(CC)cc2)c2c-4sc3cc(-c4ccc(C=C(C#N)C#N)c5nn(CC)nc45)sc23)cc1,4,2.64,1237.6219999999996,13,14,18.939119999999996
CCc1ccc(C2(c3ccc(CC)cc3)c3cc4c(cc3-c3sc(-c5ccc(C=C(C#N)C#N)c6nn(CC)nc56)cc32)C(c2ccc(CC)cc2)(c2ccc(CC)cc2)c2cc(-c3ccc(C=C(C#N)C#N)c5nn(CC)nc35)sc2-4)cc1,-5.56,-3.66,1.78,your_data,CCc1ccc(C2(c3ccc(CC)cc3)c3cc4c(cc3-c3sc(-c5ccc(C=C(C#N)C#N)c6nn(CC)nc56)cc32)C(c2ccc(CC)cc2)(c2ccc(CC)cc2)c2cc(-c3ccc(C=C(C#N)C#N)c5nn(CC)nc35)sc2-4)cc1,4,2.64,1125.4439999999993,11,14,16.509719999999966
CCc1ccc(C2(c3ccc(CC)cc3)c3cc4c(cc3-c3sc5cc(-c6ccc(/C=C7\SC(=S)N(CC)C7=O)c7nn(CC)nc67)sc5c32)C(c2ccc(CC)cc2)(c2ccc(CC)cc2)c2c-4sc3cc(-c4ccc(/C=C5\SC(=S)N(CC)C5=O)c5nn(CC)nc45)sc23)cc1,-5.29,-3.53,1.76,your_data,CCc1ccc(C2(c3ccc(CC)cc3)c3cc4c(cc3-c3sc5cc(-c6ccc(/C=C7\SC(=S)N(CC)C7=O)c7nn(CC)nc67)sc5c32)C(c2ccc(CC)cc2)(c2ccc(CC)cc2)c2c-4sc3cc(-c4ccc(/C=C5\SC(=S)N(CC)C5=O)c5nn(CC)nc45)sc23)cc1,2,1.0,1427.9979999999991,13,16,20.520200000000017
CCc1ccc(C2(c3ccc(CC)cc3)c3cc4c(cc3-c3sc5cc(-c6ccc(/C=c7\sc(=C(C#N)C#N)n(CC)c7=O)c7nn(CC)nc67)sc5c32)C(c2ccc(CC)cc2)(c2ccc(CC)cc2)c2c-4sc3cc(-c4ccc(/C=c5\sc(=C(C#N)C#N)n(CC)c5=O)c5nn(CC)nc45)sc23)cc1,-5.34,-3.62,1.66,your_data,CCc1ccc(C2(c3ccc(CC)cc3)c3cc4c(cc3-c3sc5cc(-c6ccc(/C=c7\sc(=C(C#N)C#N)n(CC)c7=O)c7nn(CC)nc67)sc5c32)C(c2ccc(CC)cc2)(c2ccc(CC)cc2)c2c-4sc3cc(-c4ccc(/C=c5\sc(=C(C#N)C#N)n(CC)c5=O)c5nn(CC)nc45)sc23)cc1,4,2.64,1491.957999999999,15,16,16.61751999999996
CCc1ccc(C2(c3ccc(CC)cc3)c3cc4c(cc3-c3sc(-c5ccc(/C=c6/sc(=C(C#N)C#N)n(CC)c6=O)c6nn(CC)nc56)cc32)C(c2ccc(CC)cc2)(c2ccc(CC)cc2)c2cc(-c3ccc(/C=c5/sc(=C(C#N)C#N)n(CC)c5=O)c5nn(CC)nc35)sc2-4)cc1,-5.49,-3.73,1.82,your_data,CCc1ccc(C2(c3ccc(CC)cc3)c3cc4c(cc3-c3sc(-c5ccc(/C=c6/sc(=C(C#N)C#N)n(CC)c6=O)c6nn(CC)nc56)cc32)C(c2ccc(CC)cc2)(c2ccc(CC)cc2)c2cc(-c3ccc(/C=c5/sc(=C(C#N)C#N)n(CC)c5=O)c5nn(CC)nc35)sc2-4)cc1,4,2.64,1379.7799999999993,13,16,14.188119999999973
CCc1ccc(C2(c3ccc(CC)cc3)c3cc4c(cc3-c3sc(-c5ccc(/C=C6/SC(=S)N(CC)C6=O)c6nn(CC)nc56)cc32)C(c2ccc(CC)cc2)(c2ccc(CC)cc2)c2cc(-c3ccc(/C=C5/SC(=S)N(CC)C5=O)c5nn(CC)nc35)sc2-4)cc1,-5.46,-3.59,1.84,your_data,CCc1ccc(C2(c3ccc(CC)cc3)c3cc4c(cc3-c3sc(-c5ccc(/C=C6/SC(=S)N(CC)C6=O)c6nn(CC)nc56)cc32)C(c2ccc(CC)cc2)(c2ccc(CC)cc2)c2cc(-c3ccc(/C=C5/SC(=S)N(CC)C5=O)c5nn(CC)nc35)sc2-4)cc1,2,1.0,1315.8199999999993,11,16,18.090799999999984
CCCCCCCCC7(CCCCCCCC)c1cc%12c(cc1c6sc(c4c2ccsc2c(C=c3sc(=C(C#N)C#N)n(CC)c3=O)c5nn(CC(CC)CCCC)nc45)cc67)C(CCCCCCCC)(CCCCCCCC)c%13cc(c%10c8ccsc8c(C=c9sc(=C(C#N)C#N)n(CC)c9=O)c%11nn(CC(CC)CCCC)nc%10%11)sc%12%13,-5.41,-3.86,1.55,your_data,CCCCCCCCC1(CCCCCCCC)c2cc3c(cc2-c2sc(-c4c5ccsc5c(C=c5sc(=C(C#N)C#N)n(CC)c5=O)c5nn(CC(CC)CCCC)nc45)cc21)C(CCCCCCCC)(CCCCCCCC)c1cc(-c2c4ccsc4c(C=c4sc(=C(C#N)C#N)n(CC)c4=O)c4nn(CC(CC)CCCC)nc24)sc1-3,4,2.64,1692.5379999999984,11,46,25.570120000000045
CCc1ccc(C2(c3ccc(CC)cc3)c3cc4c(cc3-c3sc(-c5ccc(/C=c6/sc(=C(C#N)C#N)n(Cc7ccccc7)c6=O)c6nn(CC)nc56)cc32)C(c2ccc(CC)cc2)(c2ccc(CC)cc2)c2cc(-c3ccc(/C=c5/sc(=C(C#N)C#N)n(Cc6ccccc6)c5=O)c5nn(CC)nc35)sc2-4)cc1,-5.55,-3.71,1.76,your_data,CCc1ccc(C2(c3ccc(CC)cc3)c3cc4c(cc3-c3sc(-c5ccc(/C=c6/sc(=C(C#N)C#N)n(Cc7ccccc7)c6=O)c6nn(CC)nc56)cc32)C(c2ccc(CC)cc2)(c2ccc(CC)cc2)c2cc(-c3ccc(/C=c5/sc(=C(C#N)C#N)n(Cc6ccccc6)c5=O)c5nn(CC)nc35)sc2-4)cc1,4,2.64,1503.9219999999996,15,18,16.24491999999996
CCc1ccc(C2(c3ccc(CC)cc3)c3cc4c(cc3-c3sc(-c5ccc(/C=c6/sc(=C(C#N)C#N)n(-c7ccccc7)c6=O)c6nn(CC)nc56)cc32)C(c2ccc(CC)cc2)(c2ccc(CC)cc2)c2cc(-c3ccc(/C=c5/sc(=C(C#N)C#N)n(-c6ccccc6)c5=O)c5nn(CC)nc35)sc2-4)cc1,-5.5,-3.65,1.77,your_data,CCc1ccc(C2(c3ccc(CC)cc3)c3cc4c(cc3-c3sc(-c5ccc(/C=c6/sc(=C(C#N)C#N)n(-c7ccccc7)c6=O)c6nn(CC)nc56)cc32)C(c2ccc(CC)cc2)(c2ccc(CC)cc2)c2cc(-c3ccc(/C=c5/sc(=C(C#N)C#N)n(-c6ccccc6)c5=O)c5nn(CC)nc35)sc2-4)cc1,4,2.64,1475.8679999999995,15,16,16.126719999999963
CCc1c(/C=C2\C(=O)c3ccccc3C2=C(C#N)C#N)sc2c1sc1c3c4nsnc4c4c5sc6c(CC)c(/C=C7\C(=O)c8ccccc8C7=C(C#N)C#N)sc6c5n(CC)c4c3n(CC)c21,-5.55,-3.87,1.38,your_data,CCc1c(/C=C2\C(=O)c3ccccc3C2=C(C#N)C#N)sc2c1sc1c3c4nsnc4c4c5sc6c(CC)c(/C=C7\C(=O)c8ccccc8C7=C(C#N)C#N)sc6c5n(CC)c4c3n(CC)c21,6,3.64,959.2009999999992,10,6,13.785419999999977
CCCCCCc%15ccc(C7(c1ccc(CCCCCC)cc1)Cc2cc%10c(cc2c6sc5cc(C=c4c(=O)c3ccccc3c4=C(C#N)C#N)sc5c67)C(c8ccc(CCCCCC)cc8)(c9ccc(CCCCCC)cc9)c%13c%10sc%14cc(C=c%12c(=O)c%11ccccc%11c%12=C(C#N)C#N)sc%13%14)cc%15,-5.48,-3.83,1.55,your_data,CCCCCCc1ccc(C2(c3ccc(CCCCCC)cc3)Cc3cc4c(cc3-c3sc5cc(C=C6C(=O)c7ccccc7C6=C(C#N)C#N)sc5c32)C(c2ccc(CCCCCC)cc2)(c2ccc(CCCCCC)cc2)c2c-4sc3cc(C=C4C(=O)c5ccccc5C4=C(C#N)C#N)sc23)cc1,6,3.64,1442.0109999999988,11,26,25.81212000000006
CCc1ccc(C2(c3ccc(CC)cc3)c3cc4c(cc3-c3sc5cc(/C=C6\C(=O)c7cscc7C6=C(C#N)C#N)sc5c32)C(c2ccc(CC)cc2)(c2ccc(CC)cc2)c2c-4sc3cc(/C=C4\C(=O)c5cscc5C4=C(C#N)C#N)sc23)cc1,-5.62,-3.96,1.58,your_data,CCc1ccc(C2(c3ccc(CC)cc3)c3cc4c(cc3-c3sc5cc(/C=C6\C(=O)c7cscc7C6=C(C#N)C#N)sc5c32)C(c2ccc(CC)cc2)(c2ccc(CC)cc2)c2c-4sc3cc(/C=C4\C(=O)c5cscc5C4=C(C#N)C#N)sc23)cc1,6,3.64,1215.6099999999994,11,10,19.499120000000005
CCc1ccc(C2(c3ccc(CC)cc3)c3cc4c(cc3-c3sc5cc(/C=C6\C(=O)c7c(csc7C)C6=C(C#N)C#N)sc5c32)C(c2ccc(CC)cc2)(c2ccc(CC)cc2)c2c-4sc3cc(/C=C4\C(=O)c5c(csc5C)C4=C(C#N)C#N)sc23)cc1,-5.57,-3.92,1.58,your_data,CCc1ccc(C2(c3ccc(CC)cc3)c3cc4c(cc3-c3sc5cc(/C=C6\C(=O)c7c(csc7C)C6=C(C#N)C#N)sc5c32)C(c2ccc(CC)cc2)(c2ccc(CC)cc2)c2c-4sc3cc(/C=C4\C(=O)c5c(csc5C)C4=C(C#N)C#N)sc23)cc1,6,3.64,1243.6639999999993,11,10,20.11596000000001
CCCCCCc%15ccc(C8(c1ccc(CCCCCC)cc1)c4cc(C=c3c(=O)c2ccccc2c3=C(C#N)C#N)sc4c7sc6cc5c%12c(sc5cc6c78)c%11sc(C=c%10c(=O)c9ccccc9c%10=C(C#N)C#N)cc%11C%12(c%13ccc(CCCCCC)cc%13)c%14ccc(CCCCCC)cc%14)cc%15,-5.51,-3.9,1.53,your_data,CCCCCCc1ccc(C2(c3ccc(CCCCCC)cc3)c3cc(C=C4C(=O)c5ccccc5C4=C(C#N)C#N)sc3-c3sc4cc5c6c(sc5cc4c32)-c2sc(C=C3C(=O)c4ccccc4C3=C(C#N)C#N)cc2C6(c2ccc(CCCCCC)cc2)c2ccc(CCCCCC)cc2)cc1,6,3.64,1427.9839999999997,11,26,25.61772000000006
CCCCCCc%15ccc(C7(c1ccc(CCCCCC)cc1)c2cc%10c(cc2c6sc5cc(C=c4c(=O)c3ccccc3c4=C(C#N)C#N)sc5c67)C(c8ccc(CCCCCC)cc8)(c9ccc(CCCCCC)cc9)c%13c%10sc%14cc(C=c%12c(=O)c%11ccccc%11c%12=C(C#N)C#N)sc%13%14)cc%15,-5.55,-3.88,1.59,your_data,CCCCCCc1ccc(C2(c3ccc(CCCCCC)cc3)c3cc4c(cc3-c3sc5cc(C=C6C(=O)c7ccccc7C6=C(C#N)C#N)sc5c32)C(c2ccc(CCCCCC)cc2)(c2ccc(CCCCCC)cc2)c2c-4sc3cc(C=C4C(=O)c5ccccc5C4=C(C#N)C#N)sc23)cc1,6,3.64,1427.9839999999988,11,26,25.61772000000006
