Repository: Bsamuel-tech/opv-causal-ml

## 1. Project Overview

This project investigates the relationship between electron-withdrawing groups (EWGs) and the electronic properties of organic acceptor molecules using causal machine learning.

The assembled dataset contains **15,403 molecular records**, while the primary causal analysis is restricted to **598 experimental molecules** containing at least one EWG. The treatment variable is a continuous Hammett-weighted EWG score, used to investigate how EWG substitution relates to frontier orbital energies and molecular bandgaps.

File: data/processed/master_dataset.csv (part 1 of 61)
SMILES,HOMO,LUMO,Voc,Jsc,fill_factor,PCE,source_db,canonical_SMILES
CCCCC(CC)COCc3c1cc(C)sc1c(OCC(CC)CCCC)c4cc(/C2=C/C(C(=O)OC)/C=C(C)\S2)sc34,-5.43,-3.37,0.91,6.32,32.85,1.89,your_data,CCCCC(CC)COCc1c2cc(C)sc2c(OCC(CC)CCCC)c2cc(C3=CC(C(=O)OC)C=C(C)S3)sc12
CCOC(=O)c1ccsc1-c1cc2c(-c3ccc(CC)s3)c3sc(-c4cc(C(=O)OCC)c(-c5cc6c(-c7ccc(CC)s7)c7sc(-c8cc(C(=O)OCC)c(-c9cc%10c(-c%11ccc(CC)s%11)c%11sccc%11c(-c%11ccc(CC)s%11)c%10s9)s8)cc7c(-c7ccc(CC)s7)c6s5)s4)cc3c(-c3ccc(CC)s3)c2s1,-5.42,-3.4,0.89,6.21,66.09,3.65,your_data,CCOC(=O)c1ccsc1-c1cc2c(-c3ccc(CC)s3)c3sc(-c4cc(C(=O)OCC)c(-c5cc6c(-c7ccc(CC)s7)c7sc(-c8cc(C(=O)OCC)c(-c9cc%10c(-c%11ccc(CC)s%11)c%11sccc%11c(-c%11ccc(CC)s%11)c%10s9)s8)cc7c(-c7ccc(CC)s7)c6s5)s4)cc3c(-c3ccc(CC)s3)c2s1
CCSc1sc(-c2c3cc(-c4cc(CC)c(-c5cc(CC)c(-c6ccc(/C=C7/SC(=S)N(CC)C7=O)s6)s5)s4)sc3c(-c3cc(F)c(SCC)s3)c3cc(-c4cc(CC)c(-c5cc(CC)c(-c6ccc(/C=C7/SC(=S)N(CC)C7=O)s6)s5)s4)sc23)cc1F,-5.59,-3.61,0.85,23.16,69.66,13.69,your_data,CCSc1sc(-c2c3cc(-c4cc(CC)c(-c5cc(CC)c(-c6ccc(/C=C7/SC(=S)N(CC)C7=O)s6)s5)s4)sc3c(-c3cc(F)c(SCC)s3)c3cc(-c4cc(CC)c(-c5cc(CC)c(-c6ccc(/C=C7/SC(=S)N(CC)C7=O)s6)s5)s4)sc23)cc1F
CCc1cc(-c2cc3c(-c4cc(Cl)c(CC)s4)c4sc(-c5cc(CC)c(-c6cc(CC)c(-c7ccc(/C=C8/SC(=S)N(CC)C8=O)s7)s6)s5)cc4c(-c4cc(Cl)c(CC)s4)c3s2)sc1-c1cc(CC)c(-c2ccc(/C=C3\SC(=S)N(CC)C3=O)s2)s1,-5.46,-3.7,0.82,24.58,75.36,15.3,your_data,CCc1cc(-c2cc3c(-c4cc(Cl)c(CC)s4)c4sc(-c5cc(CC)c(-c6cc(CC)c(-c7ccc(/C=C8/SC(=S)N(CC)C8=O)s7)s6)s5)cc4c(-c4cc(Cl)c(CC)s4)c3s2)sc1-c1cc(CC)c(-c2ccc(/C=C3\SC(=S)N(CC)C3=O)s2)s1
CCCCCCC(CC1=CSC(C2=CC3=C(C4=C(C5=NSN=C53)C=C(S4)C6=CC(CC(CCCCCC)CCCC)=C(S6)C7=CC8=C(C9=C(C(C%10=CC(F)=C(N%10)CC(CCCC)CC)=C8S7)C=CS9)C%11=CC(F)=C(S%11)CC(CCCC)CC)S2)=C1)CCCC,-5.51,-2.77,0.93,18.28,70.97,12.04,your_data,CCCCCCC(CCCC)Cc1csc(-c2cc3c4nsnc4c4cc(-c5cc(CC(CCCC)CCCCCC)c(-c6cc7c(-c8cc(F)c(CC(CC)CCCC)s8)c8sccc8c(-c8cc(F)c(CC(CC)CCCC)[nH]8)c7s6)s5)sc4c3s2)c1
CCCCCCC(CCCC)Cc%16cc(c%15cc%14c1nsnc1c%13cc(c%12cc(CC(CCCC)CCCCCC)c(c%11cc%10c(c2cc(F)c(CC(CC)CCCC)s2)c8sc(c7ccc(c5sc(c3ccc(C)s3)c6c(=O)c4c(CC(CC)CCCC)sc(CC(CC)CCCC)c4c(=O)c56)s7)cc8c(c9cc(F)c(CC(CC)CCCC)s9)c%10s%11)s%12)sc%13c%14s%15)sc%16c%21cc%20c(c%17cc(F)c(CC(CC)CCCC)s%17)c%18sc(C)cc%18c(c%19cc(F)c(CC(CC)CCCC)s%19)c%20s%21,-5.51,-2.77,0.827,26.1,74.95,16.18,your_data,CCCCCCC(CCCC)Cc1cc(-c2cc3c4nsnc4c4cc(-c5cc(CC(CCCC)CCCCCC)c(-c6cc7c(-c8cc(F)c(CC(CC)CCCC)s8)c8sc(-c9ccc(-c%10sc(-c%11ccc(C)s%11)c%11c%10C(=O)c%10c(CC(CC)CCCC)sc(CC(CC)CCCC)c%10C%11=O)s9)cc8c(-c8cc(F)c(CC(CC)CCCC)s8)c7s6)s5)sc4c3s2)sc1-c1cc2c(-c3cc(F)c(CC(CC)CCCC)s3)c3sc(C)cc3c(-c3cc(F)c(CC(CC)CCCC)s3)c2s1
CCCCCCCCCCCC1=C(SC2=C1SC3=C2N(C4=C3C5=NSN=C5C6=C4N(C7=C6SC8=C7SC(=C8CCCCCCCCCCC)C=C9C(=C(C#N)C#N)C1=CC(=C(C=C1C9=O)F)F)CC(CC)CCCC)CC(CC)CCCC)C=C1C(=C(C#N)C#N)C2=CC(=C(C=C2C1=O)F)F,-5.51,-2.77,0.843,26.3,76.43,16.95,your_data,CCCCCCCCCCCc1c(C=C2C(=O)c3cc(F)c(F)cc3C2=C(C#N)C#N)sc2c1sc1c3c4nsnc4c4c5sc6c(CCCCCCCCCCC)c(C=C7C(=O)c8cc(F)c(F)cc8C7=C(C#N)C#N)sc6c5n(CC(CC)CCCC)c4c3n(CC(CC)CCCC)c21
CCCCCCC(CCCC)Cc%11cc(c%10cc9c1nsnc1c8cc(c7cc(CC(CCCC)CCCCCC)c(c6cc5c(C2CC(Cl)C(CC(CC)CCCC)S2)c3sc(C)cc3c(c4cc(Cl)c(CC(CC)CCCC)s4)c5s6)s7)sc8c9s%10)sc%11C,-5.51,-2.77,0.912,26.54,78.81,19.08,your_data,CCCCCCC(CCCC)Cc1cc(-c2cc3c4nsnc4c4cc(-c5cc(CC(CCCC)CCCCCC)c(-c6cc7c(C8CC(Cl)C(CC(CC)CCCC)S8)c8sc(C)cc8c(-c8cc(Cl)c(CC(CC)CCCC)s8)c7s6)s5)sc4c3s2)sc1C
CCCCCCc9c(C=c2c(=O)c1cc(F)c(F)cc1c2=C(C#N)C#N)sc%10c(Cc3c(C(C)C)cc(C(C)C)cc3C(C)C)c(c7sc6c(CCCCCC)c(C=c5c(=O)c4cc(F)c(F)cc4c5=C(C#N)C#N)sc6c7c8c(C(C)C)cc(C(C)C)cc8C(C)C)sc9%10,-5.51,-2.77,0.82,20.72,70.83,12.11,your_data,CCCCCCc1c(C=C2C(=O)c3cc(F)c(F)cc3C2=C(C#N)C#N)sc2c(Cc3c(C(C)C)cc(C(C)C)cc3C(C)C)c(-c3sc4c(CCCCCC)c(C=C5C(=O)c6cc(F)c(F)cc6C5=C(C#N)C#N)sc4c3-c3c(C(C)C)cc(C(C)C)cc3C(C)C)sc12
CCCCCCCCCCCc9c(C=c2c(=O)c1cc(F)c(F)cc1c2=C(C#N)C#N)sc%10c(Cc3c(C(C)C)cc(C(C)C)cc3C(C)C)c(c7sc6c(CCCCCCCCCCC)c(C=c5c(=O)c4cc(F)c(F)cc4c5=C(C#N)C#N)sc6c7c8c(C(C)C)cc(C(C)C)cc8C(C)C)sc9%10,-5.51,-2.77,0.83,21.07,74.48,13.03,your_data,CCCCCCCCCCCc1c(C=C2C(=O)c3cc(F)c(F)cc3C2=C(C#N)C#N)sc2c(Cc3c(C(C)C)cc(C(C)C)cc3C(C)C)c(-c3sc4c(CCCCCCCCCCC)c(C=C5C(=O)c6cc(F)c(F)cc6C5=C(C#N)C#N)sc4c3-c3c(C(C)C)cc(C(C)C)cc3C(C)C)sc12
CCCCCCc9c(C=c2c(=O)c1ccsc1c2=C(C#N)C#N)sc%10c(Cc3c(C(C)C)cc(C(C)C)cc3C(C)C)c(c7sc6c(CCCCCC)c(C=c5c(=O)c4sccc4c5=C(C#N)C#N)sc6c7c8c(C(C)C)cc(C(C)C)cc8C(C)C)sc9%10,-5.51,-2.77,1.04,15.8,58.69,9.68,your_data,CCCCCCc1c(C=C2C(=O)c3ccsc3C2=C(C#N)C#N)sc2c(Cc3c(C(C)C)cc(C(C)C)cc3C(C)C)c(-c3sc4c(CCCCCC)c(C=C5C(=O)c6sccc6C5=C(C#N)C#N)sc4c3-c3c(C(C)C)cc(C(C)C)cc3C(C)C)sc12
CCCCCCCCCCSc3c(C=c2c(=O)c1cc(F)c(F)cc1c2=C(C#N)C#N)sc%11c3sc%12c%10c4nsnc4c9c8sc7c(SCCCCCCCCCC)c(C=c6c(=O)c5cc(F)c(F)cc5c6=C(C#N)C#N)sc7c8n(CC(CCCC)CCCCCC)c9c%10n(CC(CCCC)CCCCCC)c%11%12,-5.45,-3.53,0.85,26.7,74.9,17.0,your_data,CCCCCCCCCCSc1c(C=C2C(=O)c3cc(F)c(F)cc3C2=C(C#N)C#N)sc2c1sc1c3c4nsnc4c4c5sc6c(SCCCCCCCCCC)c(C=C7C(=O)c8cc(F)c(F)cc8C7=C(C#N)C#N)sc6c5n(CC(CCCC)CCCCCC)c4c3n(CC(CCCC)CCCCCC)c21
CCCCCCC(CCCC)Cn%12c4c3sc(C=c2c(=O)c1cc(F)c(F)cc1c2=C(C#N)C#N)c(SCCC(C)CCCC(C)C)c3sc4c%11c5nsnc5c%10c9sc8c(SCCC(C)CCCC(C)C)c(C=c7c(=O)c6cc(F)c(F)cc6c7=C(C#N)C#N)sc8c9n(CC(CCCC)CCCCCC)c%10c%11%12,-5.45,-3.53,0.85,27.3,79.1,18.4,your_data,CCCCCCC(CCCC)Cn1c2c3sc(C=C4C(=O)c5cc(F)c(F)cc5C4=C(C#N)C#N)c(SCCC(C)CCCC(C)C)c3sc2c2c3nsnc3c3c4sc5c(SCCC(C)CCCC(C)C)c(C=C6C(=O)c7cc(F)c(F)cc7C6=C(C#N)C#N)sc5c4n(CC(CCCC)CCCCCC)c3c21
CCCCCCC(CCCC)c3c(C=c2c(=O)c1cc(F)c(F)cc1c2=C(C#N)C#N)sc%12c3sc%13c%11c5nc4ccccc4nc5c%10c9sc8c(C(CCCC)CCCCCC)c(C=c7c(=O)c6cc(F)c(F)cc6c7=C(C#N)C#N)sc8c9n(CC(CC)CCCC)c%10c%11n(CC(CC)CCCC)c%12%13,-5.25,-2.88,0.961,23.2,73.5,16.4,your_data,CCCCCCC(CCCC)c1c(C=C2C(=O)c3cc(F)c(F)cc3C2=C(C#N)C#N)sc2c1sc1c3c4nc5ccccc5nc4c4c5sc6c(C(CCCC)CCCCCC)c(C=C7C(=O)c8cc(F)c(F)cc8C7=C(C#N)C#N)sc6c5n(CC(CC)CCCC)c4c3n(CC(CC)CCCC)c21
CCCCC(CC)CC1=C(C=C(S1)C2=C3C=C(SC3=C(C4=C2SC(=C4)C5=CC=C(S5)C6=C7C(=C(S6)C8=CC=C(S8)C)C(=O)C9=C(SC(=C9C7=O)CC(CC)CCCC)CC(CC)CCCC)C1=CC(=C(S1)CC(CC)CCCC)F)C)F,-5.47,-3.52,0.83,23.6,75.3,14.6,your_data,CCCCC(CC)Cc1sc(-c2c3cc(-c4ccc(-c5sc(-c6ccc(C)s6)c6c5C(=O)c5c(CC(CC)CCCC)sc(CC(CC)CCCC)c5C6=O)s4)sc3c(-c3cc(F)c(CC(CC)CCCC)s3)c3cc(C)sc23)cc1F
CCCCCCC(CCCC)Cc1c(C=C2C(=O)c3cc(F)c(F)cc3C2=C(C#N)C#N)sc2c1sc1c3c4nsnc4c4c5sc6c(CC(CCCC)CCCCCC)c(C=C7C(=O)c8cc(F)c(F)cc8C7=C(C#N)C#N)sc6c5n(CC(CC)CCCC)c4c3n(CC(CC)CCCC)c21,-5.5,-3.46,0.889,26.74,80.3,19.1,your_data,CCCCCCC(CCCC)Cc1c(C=C2C(=O)c3cc(F)c(F)cc3C2=C(C#N)C#N)sc2c1sc1c3c4nsnc4c4c5sc6c(CC(CCCC)CCCCCC)c(C=C7C(=O)c8cc(F)c(F)cc8C7=C(C#N)C#N)sc6c5n(CC(CC)CCCC)c4c3n(CC(CC)CCCC)c21
CCCCCCC(CCCC)Cc6cc(c5cc4c1nsnc1c3cc(c2cc(C(CCCC)CCCCCC)c(C)s2)sc3c4s5)sc6c%11cc%10c(c7cc(F)c(CC(CC)CCCC)s7)c8oc(C)cc8c(c9cc(C)c(CC(CC)CCCC)s9)c%10o%11,-5.48,-3.42,0.887,26.06,79.2,18.31,your_data,CCCCCCC(CCCC)Cc1cc(-c2cc3c4nsnc4c4cc(-c5cc(C(CCCC)CCCCCC)c(C)s5)sc4c3s2)sc1-c1cc2c(-c3cc(F)c(CC(CC)CCCC)s3)c3oc(C)cc3c(-c3cc(C)c(CC(CC)CCCC)s3)c2o1
CCCCCCC(CCCC)Cc%21cc(c%20cc%19oc(=O)c%18cc(c%17cc(CC(CCCC)CCCCCC)c(c%16cc%15c(c1cc(F)c(CC(CC)CCCC)s1)c%13sc(CCc%12sc(c%11cc%10c2nsnc2c9cc(c8cc(CC(CCCC)CCCCCC)c(c7cc6c(c3cc(F)c(CC(CC)CCCC)s3)c4sc(C)cc4c(c5cc(F)c(CC(CC)CCCC)s5)c6s7)s8)sc9c%10s%11)cc%12CC(CCCC)CCCCCC)cc%13c(c%14cc(F)c(CC(CC)CCCC)s%14)c%15s%16)s%17)sc%18c%19s%20)sc%21C,-5.31,-2.77,0.869,27.82,78.94,19.1,your_data,CCCCCCC(CCCC)Cc1cc(-c2cc3oc(=O)c4cc(-c5cc(CC(CCCC)CCCCCC)c(-c6cc7c(-c8cc(F)c(CC(CC)CCCC)s8)c8sc(CCc9sc(-c%10cc%11c%12nsnc%12c%12cc(-c%13cc(CC(CCCC)CCCCCC)c(-c%14cc%15c(-c%16cc(F)c(CC(CC)CCCC)s%16)c%16sc(C)cc%16c(-c%16cc(F)c(CC(CC)CCCC)s%16)c%15s%14)s%13)sc%12c%11s%10)cc9CC(CCCC)CCCCCC)cc8c(-c8cc(F)c(CC(CC)CCCC)s8)c7s6)s5)sc4c3s2)sc1C
CCc1cc(/C=c2\sc(=C(C#N)C#N)n(CC)c2=O)sc1-c1cc(CC)c(-c2ccc(-c3sc(-c4sc(/C=c5\sc(=C(C#N)C#N)n(CC)c5=O)cc4CC)cc3CC)s2)s1,-5.22,-3.41,0.91,15.97,68.4,9.89,your_data,CCc1cc(/C=c2\sc(=C(C#N)C#N)n(CC)c2=O)sc1-c1cc(CC)c(-c2ccc(-c3sc(-c4sc(/C=c5\sc(=C(C#N)C#N)n(CC)c5=O)cc4CC)cc3CC)s2)s1
CCCCC(CC)Cc%17ccc(c%15c2cc(C=c1sc(=S)n(CC)c1=O)sc2c(c3ccc(CC(CC)CCCC)s3)c%16cc(c%14cc%13c(c4cc(F)c(CC(CC)CCCC)s4)c%11sc(c%10cc9c(c5ccc(CC(CC)CCCC)s5)c7sc(C=c6sc(=S)n(CC)c6=O)cc7c(c8ccc(CC(CC)CCCC)s8)c9s%10)cc%11c(c%12cc(F)c(CC(CC)CCCC)s%12)c%13s%14)sc%15%16)s%17,-5.64,-3.61,1.07,13.46,53.2,7.66,your_data,CCCCC(CC)Cc1ccc(-c2c3cc(-c4cc5c(-c6cc(F)c(CC(CC)CCCC)s6)c6sc(-c7cc8c(-c9ccc(CC(CC)CCCC)s9)c9sc(C=C%10SC(=S)N(CC)C%10=O)cc9c(-c9ccc(CC(CC)CCCC)s9)c8s7)cc6c(-c6cc(F)c(CC(CC)CCCC)s6)c5s4)sc3c(-c3ccc(CC(CC)CCCC)s3)c3cc(C=C4SC(=S)N(CC)C4=O)sc23)s1
CCCCC(CC)Cc%17ccc(c%15c2cc(C=c1sc(=S)n(CC)c1=O)sc2c(c3ccc(CC(CC)CCCC)s3)c%16cc(c%14cc%13c(c4ccc(CC(CC)CCCC)s4)c%11sc(c%10cc9c(c5ccc(CC(CC)CCCC)s5)c7sc(C=c6sc(=S)n(CC)c6=O)cc7c(c8ccc(CC(CC)CCCC)s8)c9s%10)cc%11c(c%12ccc(CC(CC)CCCC)s%12)c%13s%14)sc%15%16)s%17,-5.51,-3.34,0.969,17.24,64.0,10.76,your_data,CCCCC(CC)Cc1ccc(-c2c3cc(-c4cc5c(-c6ccc(CC(CC)CCCC)s6)c6sc(-c7cc8c(-c9ccc(CC(CC)CCCC)s9)c9sc(C=C%10SC(=S)N(CC)C%10=O)cc9c(-c9ccc(CC(CC)CCCC)s9)c8s7)cc6c(-c6ccc(CC(CC)CCCC)s6)c5s4)sc3c(-c3ccc(CC(CC)CCCC)s3)c3cc(C=C4SC(=S)N(CC)C4=O)sc23)s1
CCc1c2cc(-c3ccc(-c4c(F)c(F)c(-c5ccc(-c6cc7c(CC)c8sc(-c9ccc(-c%10c(F)c(F)c(-c%11ccc(-c%12cc%13c(CC)c%14sc(-c%15ccc(-c%16c(F)c(F)c(-c%17cccs%17)c%17nn(CC)nc%16%17)s%15)cc%14c(CC)c%13s%12)s%11)c%11nn(CC)nc%10%11)s9)cc8c(CC)c7s6)s5)c5nn(CC)nc45)s3)sc2c(CC)c2ccsc12,-5.38,-3.17,0.85,19.33,73.73,12.1,your_data,CCc1c2cc(-c3ccc(-c4c(F)c(F)c(-c5ccc(-c6cc7c(CC)c8sc(-c9ccc(-c%10c(F)c(F)c(-c%11ccc(-c%12cc%13c(CC)c%14sc(-c%15ccc(-c%16c(F)c(F)c(-c%17cccs%17)c%17nn(CC)nc%16%17)s%15)cc%14c(CC)c%13s%12)s%11)c%11nn(CC)nc%10%11)s9)cc8c(CC)c7s6)s5)c5nn(CC)nc45)s3)sc2c(CC)c2ccsc12
CCOC(=O)C(C#N)=Cc1ccc(-c2c(F)c(F)c(-c3ccc(-c4cc5c(-c6ccc(CC)s6)c6sc(-c7ccc(-c8c(F)c(F)c(-c9ccc(C=C(C#N)C(=O)OCC)s9)c9nn(CC)nc89)s7)cc6c(-c6ccc(CC)s6)c5s4)s3)c3nn(CC)nc23)s1,-5.27,-3.45,0.84,18.2,68.2,10.4,your_data,CCOC(=O)C(C#N)=Cc1ccc(-c2c(F)c(F)c(-c3ccc(-c4cc5c(-c6ccc(CC)s6)c6sc(-c7ccc(-c8c(F)c(F)c(-c9ccc(C=C(C#N)C(=O)OCC)s9)c9nn(CC)nc89)s7)cc6c(-c6ccc(CC)s6)c5s4)s3)c3nn(CC)nc23)s1
CCn1nc2c(-c3cccs3)c(F)c(F)c(-c3ccc(-c4cc5c(-c6ccc([Si](CC)(CC)CC)s6)c6oc(-c7ccc(-c8c(F)c(F)c(-c9ccc(-c%10cc%11c(-c%12ccc([Si](CC)(CC)CC)s%12)c%12oc(-c%13ccc(-c%14c(F)c(F)c(-c%15ccc(-c%16cc%17c(-c%18ccc([Si](CC)(CC)CC)s%18)c%18occc%18c(-c%18ccc([Si](CC)(CC)CC)s%18)c%17o%16)s%15)c%15nn(CC)nc%14%15)s%13)cc%12c(-c%12ccc([Si](CC)(CC)CC)s%12)c%11o%10)s9)c9nn(CC)nc89)s7)cc6c(-c6ccc([Si](CC)(CC)CC)s6)c5o4)s3)c2n1,-5.43,-3.39,0.94,14.1,49.0,6.4,your_data,CCn1nc2c(-c3cccs3)c(F)c(F)c(-c3ccc(-c4cc5c(-c6ccc([Si](CC)(CC)CC)s6)c6oc(-c7ccc(-c8c(F)c(F)c(-c9ccc(-c%10cc%11c(-c%12ccc([Si](CC)(CC)CC)s%12)c%12oc(-c%13ccc(-c%14c(F)c(F)c(-c%15ccc(-c%16cc%17c(-c%18ccc([Si](CC)(CC)CC)s%18)c%18occc%18c(-c%18ccc([Si](CC)(CC)CC)s%18)c%17o%16)s%15)c%15nn(CC)nc%14%15)s%13)cc%12c(-c%12ccc([Si](CC)(CC)CC)s%12)c%11o%10)s9)c9nn(CC)nc89)s7)cc6c(-c6ccc([Si](CC)(CC)CC)s6)c5o4)s3)c2n1
CCOC(=O)C(C#N)=Cc1ccc(-c2c(F)c(F)c(-c3ccc(-c4cc5c(-c6cc(Cl)c(CC)s6)c6sc(-c7ccc(-c8c(F)c(F)c(-c9ccc(C=C(C#N)C(=O)OCC)s9)c9nn(CC)nc89)s7)cc6c(-c6cc(Cl)c(CC)s6)c5s4)s3)c3nn(CC)nc23)s1,-5.46,-3.47,0.94,18.3,70.2,12.1,your_data,CCOC(=O)C(C#N)=Cc1ccc(-c2c(F)c(F)c(-c3ccc(-c4cc5c(-c6cc(Cl)c(CC)s6)c6sc(-c7ccc(-c8c(F)c(F)c(-c9ccc(C=C(C#N)C(=O)OCC)s9)c9nn(CC)nc89)s7)cc6c(-c6cc(Cl)c(CC)s6)c5s4)s3)c3nn(CC)nc23)s1
CCn1nc2c(-c3cccs3)c(Cl)c(Cl)c(-c3ccc(-c4cc5c(-c6ccc([Si](CC)(CC)CC)s6)c6sc(-c7ccc(-c8c(Cl)c(Cl)c(-c9ccc(-c%10cc%11c(-c%12ccc([Si](CC)(CC)CC)s%12)c%12sc(-c%13ccc(-c%14c(Cl)c(Cl)c(-c%15ccc(-c%16cc%17c(-c%18ccc([Si](CC)(CC)CC)s%18)c%18sccc%18c(-c%18ccc([Si](CC)(CC)CC)s%18)c%17s%16)s%15)c%15nn(CC)nc%14%15)s%13)cc%12c(-c%12ccc([Si](CC)(CC)CC)s%12)c%11s%10)s9)c9nn(CC)nc89)s7)cc6c(-c6ccc([Si](CC)(CC)CC)s6)c5s4)s3)c2n1,-5.35,-3.0,0.76,17.8,57.0,7.67,your_data,CCn1nc2c(-c3cccs3)c(Cl)c(Cl)c(-c3ccc(-c4cc5c(-c6ccc([Si](CC)(CC)CC)s6)c6sc(-c7ccc(-c8c(Cl)c(Cl)c(-c9ccc(-c%10cc%11c(-c%12ccc([Si](CC)(CC)CC)s%12)c%12sc(-c%13ccc(-c%14c(Cl)c(Cl)c(-c%15ccc(-c%16cc%17c(-c%18ccc([Si](CC)(CC)CC)s%18)c%18sccc%18c(-c%18ccc([Si](CC)(CC)CC)s%18)c%17s%16)s%15)c%15nn(CC)nc%14%15)s%13)cc%12c(-c%12ccc([Si](CC)(CC)CC)s%12)c%11s%10)s9)c9nn(CC)nc89)s7)cc6c(-c6ccc([Si](CC)(CC)CC)s6)c5s4)s3)c2n1
CCn1nc2c(-c3cccs3)c(Cl)c(Cl)c(-c3ccc(-c4cc5c(-c6cc(Cl)c([Si](CC)(CC)CC)s6)c6sc(-c7ccc(-c8c(Cl)c(Cl)c(-c9ccc(-c%10cc%11c(-c%12cc(Cl)c([Si](CC)(CC)CC)s%12)c%12sc(-c%13ccc(-c%14c(Cl)c(Cl)c(-c%15ccc(-c%16cc%17c(-c%18cc(Cl)c([Si](CC)(CC)CC)s%18)c%18sccc%18c(-c%18cc(Cl)c([Si](CC)(CC)CC)s%18)c%17s%16)s%15)c%15nn(CC)nc%14%15)s%13)cc%12c(-c%12cc(Cl)c([Si](CC)(CC)CC)s%12)c%11s%10)s9)c9nn(CC)nc89)s7)cc6c(-c6cc(Cl)c([Si](CC)(CC)CC)s6)c5s4)s3)c2n1,-5.47,-2.97,0.93,18.2,67.0,11.3,your_data,CCn1nc2c(-c3cccs3)c(Cl)c(Cl)c(-c3ccc(-c4cc5c(-c6cc(Cl)c([Si](CC)(CC)CC)s6)c6sc(-c7ccc(-c8c(Cl)c(Cl)c(-c9ccc(-c%10cc%11c(-c%12cc(Cl)c([Si](CC)(CC)CC)s%12)c%12sc(-c%13ccc(-c%14c(Cl)c(Cl)c(-c%15ccc(-c%16cc%17c(-c%18cc(Cl)c([Si](CC)(CC)CC)s%18)c%18sccc%18c(-c%18cc(Cl)c([Si](CC)(CC)CC)s%18)c%17s%16)s%15)c%15nn(CC)nc%14%15)s%13)cc%12c(-c%12cc(Cl)c([Si](CC)(CC)CC)s%12)c%11s%10)s9)c9nn(CC)nc89)s7)cc6c(-c6cc(Cl)c([Si](CC)(CC)CC)s6)c5s4)s3)c2n1
CCCCCCCCC(CCCCCC)Cn9nc8c(c6ccc(c5cc4c(c1ccc([Si](CCC)(CCC)CCC)s1)c2sc(C(C)(C)C)cc2c(c3ccc([Si](CCC)(CCC)CCC)s3)c4s5)s6)c(Cl)c(Cl)c(c7ccc(C(C)(C)C)s7)c8n9,-5.3,-3.5,0.94,21.25,72.48,14.43,your_data,CCCCCCCCC(CCCCCC)Cn1nc2c(-c3ccc(-c4cc5c(-c6ccc([Si](CCC)(CCC)CCC)s6)c6sc(C(C)(C)C)cc6c(-c6ccc([Si](CCC)(CCC)CCC)s6)c5s4)s3)c(Cl)c(Cl)c(-c3ccc(C(C)(C)C)s3)c2n1
CCc1ccc(-c2c3cc(-c4ccc(-c5ccc(-c6ccc(-c7cc8c(-c9ccc(CC)s9)c9sc(-c%10ccc(-c%11ccc(-c%12ccc(-c%13cc%14c(-c%15ccc(CC)s%15)c%15sc(-c%16ccc(-c%17ccc(-c%18cccs%18)c%18nn(CC)nc%17%18)s%16)cc%15c(-c%15ccc(CC)s%15)c%14s%13)s%12)c%12nn(CC)nc%11%12)s%10)cc9c(-c9ccc(CC)s9)c8s7)s6)c6nn(CC)nc56)s4)sc3c(-c3ccc(CC)s3)c3ccsc23)s1,-5.13,-3.16,0.71,12.93,53.0,4.8,your_data,CCc1ccc(-c2c3cc(-c4ccc(-c5ccc(-c6ccc(-c7cc8c(-c9ccc(CC)s9)c9sc(-c%10ccc(-c%11ccc(-c%12ccc(-c%13cc%14c(-c%15ccc(CC)s%15)c%15sc(-c%16ccc(-c%17ccc(-c%18cccs%18)c%18nn(CC)nc%17%18)s%16)cc%15c(-c%15ccc(CC)s%15)c%14s%13)s%12)c%12nn(CC)nc%11%12)s%10)cc9c(-c9ccc(CC)s9)c8s7)s6)c6nn(CC)nc56)s4)sc3c(-c3ccc(CC)s3)c3ccsc23)s1
CCc1ccc(-c2c3cc(-c4ccc(-c5c(F)c(F)c(-c6ccc(-c7cc8c(-c9ccc(CC)s9)c9sc(-c%10ccc(-c%11c(F)c(F)c(-c%12ccc(-c%13cc%14c(-c%15ccc(CC)s%15)c%15sc(-c%16ccc(-c%17c(F)c(F)c(-c%18cccs%18)c%18nn(CC)nc%17%18)s%16)cc%15c(-c%15ccc(CC)s%15)c%14s%13)s%12)c%12nn(CC)nc%11%12)s%10)cc9c(-c9ccc(CC)s9)c8s7)s6)c6nn(CC)nc56)s4)sc3c(-c3ccc(CC)s3)c3ccsc23)s1,-5.26,-3.08,0.82,16.47,69.0,9.26,your_data,CCc1ccc(-c2c3cc(-c4ccc(-c5c(F)c(F)c(-c6ccc(-c7cc8c(-c9ccc(CC)s9)c9sc(-c%10ccc(-c%11c(F)c(F)c(-c%12ccc(-c%13cc%14c(-c%15ccc(CC)s%15)c%15sc(-c%16ccc(-c%17c(F)c(F)c(-c%18cccs%18)c%18nn(CC)nc%17%18)s%16)cc%15c(-c%15ccc(CC)s%15)c%14s%13)s%12)c%12nn(CC)nc%11%12)s%10)cc9c(-c9ccc(CC)s9)c8s7)s6)c6nn(CC)nc56)s4)sc3c(-c3ccc(CC)s3)c3ccsc23)s1
CCc1sc(-c2c3cc(-c4ccc(-c5c(F)c(F)c(-c6ccc(-c7cc8c(-c9cc(F)c(CC)s9)c9sc(-c%10ccc(-c%11c(F)c(F)c(-c%12ccc(-c%13cc%14c(-c%15cc(F)c(CC)s%15)c%15sc(-c%16ccc(-c%17c(F)c(F)c(-c%18cccs%18)c%18nn(CC)nc%17%18)s%16)cc%15c(-c%15cc(F)c(CC)s%15)c%14s%13)s%12)c%12nn(CC)nc%11%12)s%10)cc9c(-c9cc(F)c(CC)s9)c8s7)s6)c6nn(CC)nc56)s4)sc3c(-c3cc(F)c(CC)s3)c3ccsc23)cc1F,-5.36,-3.42,0.82,18.1,69.9,10.4,your_data,CCc1sc(-c2c3cc(-c4ccc(-c5c(F)c(F)c(-c6ccc(-c7cc8c(-c9cc(F)c(CC)s9)c9sc(-c%10ccc(-c%11c(F)c(F)c(-c%12ccc(-c%13cc%14c(-c%15cc(F)c(CC)s%15)c%15sc(-c%16ccc(-c%17c(F)c(F)c(-c%18cccs%18)c%18nn(CC)nc%17%18)s%16)cc%15c(-c%15cc(F)c(CC)s%15)c%14s%13)s%12)c%12nn(CC)nc%11%12)s%10)cc9c(-c9cc(F)c(CC)s9)c8s7)s6)c6nn(CC)nc56)s4)sc3c(-c3cc(F)c(CC)s3)c3ccsc23)cc1F
CCc1sc(-c2c3cc(-c4ccc(-c5c(F)c(F)c(-c6ccc(-c7cc8c(-c9cc(Cl)c(CC)s9)c9sc(-c%10ccc(-c%11c(F)c(F)c(-c%12ccc(-c%13cc%14c(-c%15cc(Cl)c(CC)s%15)c%15sc(-c%16ccc(-c%17c(F)c(F)c(-c%18cccs%18)c%18nn(CC)nc%17%18)s%16)cc%15c(-c%15cc(Cl)c(CC)s%15)c%14s%13)s%12)c%12nn(CC)nc%11%12)s%10)cc9c(-c9cc(Cl)c(CC)s9)c8s7)s6)c6nn(CC)nc56)s4)sc3c(-c3cc(Cl)c(CC)s3)c3ccsc23)cc1Cl,-5.39,-3.45,1.09,7.08,67.17,5.18,your_data,CCc1sc(-c2c3cc(-c4ccc(-c5c(F)c(F)c(-c6ccc(-c7cc8c(-c9cc(Cl)c(CC)s9)c9sc(-c%10ccc(-c%11c(F)c(F)c(-c%12ccc(-c%13cc%14c(-c%15cc(Cl)c(CC)s%15)c%15sc(-c%16ccc(-c%17c(F)c(F)c(-c%18cccs%18)c%18nn(CC)nc%17%18)s%16)cc%15c(-c%15cc(Cl)c(CC)s%15)c%14s%13)s%12)c%12nn(CC)nc%11%12)s%10)cc9c(-c9cc(Cl)c(CC)s9)c8s7)s6)c6nn(CC)nc56)s4)sc3c(-c3cc(Cl)c(CC)s3)c3ccsc23)cc1Cl
CCSc1ccc(-c2c3cc(-c4ccc(-c5c(F)c(F)c(-c6ccc(-c7cc8c(-c9ccc(SCC)s9)c9sc(-c%10ccc(-c%11c(F)c(F)c(-c%12ccc(-c%13cc%14c(-c%15ccc(SCC)s%15)c%15sc(-c%16ccc(-c%17c(F)c(F)c(-c%18cccs%18)c%18nn(CC)nc%17%18)s%16)cc%15c(-c%15ccc(SCC)s%15)c%14s%13)s%12)c%12nn(CC)nc%11%12)s%10)cc9c(-c9ccc(SCC)s9)c8s7)s6)c6nn(CC)nc56)s4)sc3c(-c3ccc(SCC)s3)c3ccsc23)s1,-5.32,-3.08,0.9,21.1,58.3,11.0,your_data,CCSc1ccc(-c2c3cc(-c4ccc(-c5c(F)c(F)c(-c6ccc(-c7cc8c(-c9ccc(SCC)s9)c9sc(-c%10ccc(-c%11c(F)c(F)c(-c%12ccc(-c%13cc%14c(-c%15ccc(SCC)s%15)c%15sc(-c%16ccc(-c%17c(F)c(F)c(-c%18cccs%18)c%18nn(CC)nc%17%18)s%16)cc%15c(-c%15ccc(SCC)s%15)c%14s%13)s%12)c%12nn(CC)nc%11%12)s%10)cc9c(-c9ccc(SCC)s9)c8s7)s6)c6nn(CC)nc56)s4)sc3c(-c3ccc(SCC)s3)c3ccsc23)s1
c1(c2c3c(c(c4c2sc(c4)c2sc(cc2)c2c(c(c(c4c2nn(n4)C[C@H](CCCCCC)CCCCCCCC)c2sccc2)F)F)c2ccc(s2)SCCCCCCCC)scc3)ccc(s1)SCCCCCCCC,-5.31,-3.08,0.904,16.12,62.36,9.09,your_data,CCCCCCCCSc1ccc(-c2c3cc(-c4ccc(-c5c(F)c(F)c(-c6cccs6)c6nn(C[C@H](CCCCCC)CCCCCCCC)nc56)s4)sc3c(-c3ccc(SCCCCCCCC)s3)c3ccsc23)s1
c1(c2c3c(c(c4c2sc(c4)c2sc(cc2)c2c(c(c(c4c2nn(n4)C[C@H](CCCCCC)CCCCCCCC)c2sccc2)F)F)c2ccc(s2)SCCCCC=C)scc3)ccc(s1)SCCCCC=C,-5.28,-3.04,0.849,15.33,57.23,7.45,your_data,C=CCCCCSc1ccc(-c2c3cc(-c4ccc(-c5c(F)c(F)c(-c6cccs6)c6nn(C[C@H](CCCCCC)CCCCCCCC)nc56)s4)sc3c(-c3ccc(SCCCCC=C)s3)c3ccsc23)s1
c1(c2c3c(c(c4c2sc(c4)c2sc(cc2)c2c(c(c(c4c2nn(n4)C[C@H](CCCCCC)CCCCCCCC)c2sccc2)F)F)c2ccc(s2)SCC2CCCCC2)scc3)ccc(s1)SCC1CCCCC1,-5.33,-3.09,0.856,13.84,58.77,6.97,your_data,CCCCCCCC[C@@H](CCCCCC)Cn1nc2c(-c3cccs3)c(F)c(F)c(-c3ccc(-c4cc5c(-c6ccc(SCC7CCCCC7)s6)c6sccc6c(-c6ccc(SCC7CCCCC7)s6)c5s4)s3)c2n1
CCCCCCCCC(CCCCCC)Cn9nc8c(c6ccc(c5cc4c(c1ccc([Si](CC)(CC)CC)s1)c2sc(C(C)(C)C)cc2c(c3ccc([Si](CC)(CC)CC)s3)c4s5)s6)c(F)c(F)c(c7ccc(C(C)(C)C)s7)c8n9,-5.37,-2.91,0.92,18.09,69.82,11.62,your_data,CCCCCCCCC(CCCCCC)Cn1nc2c(-c3ccc(-c4cc5c(-c6ccc([Si](CC)(CC)CC)s6)c6sc(C(C)(C)C)cc6c(-c6ccc([Si](CC)(CC)CC)s6)c5s4)s3)c(F)c(F)c(-c3ccc(C(C)(C)C)s3)c2n1
CCCCCCCCC(CCCCCC)Cn9nc8c(c1cccs1)c(F)c(F)c(c7ccc(c6cc5c(c2ccc([Si](CCC)(CCC)CCC)s2)c3sccc3c(c4ccc([Si](CCC)(CCC)CCC)s4)c5s6)s7)c8n9,-5.4,-3.24,0.897,17.23,67.1,10.37,your_data,CCCCCCCCC(CCCCCC)Cn1nc2c(-c3cccs3)c(F)c(F)c(-c3ccc(-c4cc5c(-c6ccc([Si](CCC)(CCC)CCC)s6)c6sccc6c(-c6ccc([Si](CCC)(CCC)CCC)s6)c5s4)s3)c2n1
CCCCCCCCC(CCCCCC)Cn9nc8c(c1ccc(C)s1)c(F)c(F)c(c7ccc(c6cc5c(c2cc(Cl)c([Si](CCC)(CCC)CCC)s2)c3sc(C)cc3c(c4cc(Cl)c([Si](CCC)(CCC)CCC)s4)c5s6)s7)c8n9,-5.33,-2.98,0.87,18.41,69.0,11.1,your_data,CCCCCCCCC(CCCCCC)Cn1nc2c(-c3ccc(C)s3)c(F)c(F)c(-c3ccc(-c4cc5c(-c6cc(Cl)c([Si](CCC)(CCC)CCC)s6)c6sc(C)cc6c(-c6cc(Cl)c([Si](CCC)(CCC)CCC)s6)c5s4)s3)c2n1
CCCCCCCCC(CCCCCC)Cn9nc8c(c6ccc(c5cc4c(c1ccc([Si](C(C)C)(C(C)C)C(C)C)s1)c2sc(C(C)(C)C)cc2c(c3ccc([Si](C(C)C)(C(C)C)C(C)C)s3)c4s5)s6)c(F)c(F)c(c7ccc(C(C)(C)C)s7)c8n9,-5.42,-3.29,0.96,16.35,65.03,10.23,your_data,CCCCCCCCC(CCCCCC)Cn1nc2c(-c3ccc(-c4cc5c(-c6ccc([Si](C(C)C)(C(C)C)C(C)C)s6)c6sc(C(C)(C)C)cc6c(-c6ccc([Si](C(C)C)(C(C)C)C(C)C)s6)c5s4)s3)c(F)c(F)c(-c3ccc(C(C)(C)C)s3)c2n1
CCCCCCCCC(CCCCCC)Cn9nc8c(c6ccc(c5cc4c(c1ccc([Si](CCCC)(CCCC)CCCC)s1)c2sc(C(C)(C)C)cc2c(c3ccc([Si](CCCC)(CCCC)CCCC)s3)c4s5)s6)c(F)c(F)c(c7ccc(C(C)(C)C)s7)c8n9,-5.46,-2.92,0.97,16.45,66.87,10.71,your_data,CCCCCCCCC(CCCCCC)Cn1nc2c(-c3ccc(-c4cc5c(-c6ccc([Si](CCCC)(CCCC)CCCC)s6)c6sc(C(C)(C)C)cc6c(-c6ccc([Si](CCCC)(CCCC)CCCC)s6)c5s4)s3)c(F)c(F)c(-c3ccc(C(C)(C)C)s3)c2n1
CCCCCCCCC(CCCCCC)Cn9nc8c(c1ccc(C)s1)c(F)c(F)c(c7ccc(c6cc5c(c2ccc([Si](C)(C)CCCCCCCC)s2)c3sc(C)cc3c(c4ccc([Si](C)(C)CCCCCCCC)s4)c5s6)s7)c8n9,-5.56,-3.06,0.99,15.89,61.18,9.63,your_data,CCCCCCCCC(CCCCCC)Cn1nc2c(-c3ccc(C)s3)c(F)c(F)c(-c3ccc(-c4cc5c(-c6ccc([Si](C)(C)CCCCCCCC)s6)c6sc(C)cc6c(-c6ccc([Si](C)(C)CCCCCCCC)s6)c5s4)s3)c2n1
CCc1sc(-c2c3cc(-c4ccc(-c5c(F)c(F)c(-c6ccc(-c7cc8c(-c9sc(CC)c(F)c9F)c9sc(-c%10ccc(-c%11c(F)c(F)c(-c%12ccc(-c%13cc%14c(-c%15sc(CC)c(F)c%15F)c%15sc(-c%16ccc(-c%17c(F)c(F)c(-c%18cccs%18)c%18nn(CC)nc%17%18)s%16)cc%15c(-c%15sc(CC)c(F)c%15F)c%14s%13)s%12)c%12nn(CC)nc%11%12)s%10)cc9c(-c9sc(CC)c(F)c9F)c8s7)s6)c6nn(CC)nc56)s4)sc3c(-c3sc(CC)c(F)c3F)c3ccsc23)c(F)c1F,-4.89,-2.58,0.78,18.62,55.4,8.04,your_data,CCc1sc(-c2c3cc(-c4ccc(-c5c(F)c(F)c(-c6ccc(-c7cc8c(-c9sc(CC)c(F)c9F)c9sc(-c%10ccc(-c%11c(F)c(F)c(-c%12ccc(-c%13cc%14c(-c%15sc(CC)c(F)c%15F)c%15sc(-c%16ccc(-c%17c(F)c(F)c(-c%18cccs%18)c%18nn(CC)nc%17%18)s%16)cc%15c(-c%15sc(CC)c(F)c%15F)c%14s%13)s%12)c%12nn(CC)nc%11%12)s%10)cc9c(-c9sc(CC)c(F)c9F)c8s7)s6)c6nn(CC)nc56)s4)sc3c(-c3sc(CC)c(F)c3F)c3ccsc23)c(F)c1F
CCc1sc(-c2c3cc(-c4ccc(-c5c(F)c(F)c(-c6ccc(-c7cc8c(-c9cc(Cl)c(CC)s9)c9sc(-c%10ccc(-c%11c(F)c(F)c(-c%12ccc(-c%13cc%14c(-c%15cc(Cl)c(CC)s%15)c%15sc(-c%16ccc(-c%17c(F)c(F)c(-c%18cccs%18)c%18nn(CC(CC)CCCC)nc%17%18)s%16)cc%15c(-c%15cc(Cl)c(CC)s%15)c%14s%13)s%12)c%12nn(CC(CC)CCCC)nc%11%12)s%10)cc9c(-c9cc(Cl)c(CC)s9)c8s7)s6)c6nn(CC(CC)CCCC)nc56)s4)sc3c(-c3cc(Cl)c(CC)s3)c3ccsc23)cc1Cl,-5.43,-3.48,0.495,7.41,36.3,1.33,your_data,CCCCC(CC)Cn1nc2c(-c3cccs3)c(F)c(F)c(-c3ccc(-c4cc5c(-c6cc(Cl)c(CC)s6)c6sc(-c7ccc(-c8c(F)c(F)c(-c9ccc(-c%10cc%11c(-c%12cc(Cl)c(CC)s%12)c%12sc(-c%13ccc(-c%14c(F)c(F)c(-c%15ccc(-c%16cc%17c(-c%18cc(Cl)c(CC)s%18)c%18sccc%18c(-c%18cc(Cl)c(CC)s%18)c%17s%16)s%15)c%15nn(CC(CC)CCCC)nc%14%15)s%13)cc%12c(-c%12cc(Cl)c(CC)s%12)c%11s%10)s9)c9nn(CC(CC)CCCC)nc89)s7)cc6c(-c6cc(Cl)c(CC)s6)c5s4)s3)c2n1
CCc1sc(-c2c3cc(-c4ccc(-c5c(F)c(F)c(-c6ccc(-c7cc8c(-c9cc(Cl)c(CC)s9)c9sc(-c%10ccc(-c%11c(F)c(F)c(-c%12ccc(-c%13cc%14c(-c%15cc(Cl)c(CC)s%15)c%15sc(-c%16ccc(-c%17c(F)c(F)c(-c%18cccs%18)c%18nn(CC(CCCCCC)CCCCCCCC)nc%17%18)s%16)cc%15c(-c%15cc(Cl)c(CC)s%15)c%14s%13)s%12)c%12nn(CC(CCCCCC)CCCCCCCC)nc%11%12)s%10)cc9c(-c9cc(Cl)c(CC)s9)c8s7)s6)c6nn(CC(CCCCCC)CCCCCCCC)nc56)s4)sc3c(-c3cc(Cl)c(CC)s3)c3ccsc23)cc1Cl,-5.51,-3.56,0.758,19.5,63.2,9.3,your_data,CCCCCCCCC(CCCCCC)Cn1nc2c(-c3cccs3)c(F)c(F)c(-c3ccc(-c4cc5c(-c6cc(Cl)c(CC)s6)c6sc(-c7ccc(-c8c(F)c(F)c(-c9ccc(-c%10cc%11c(-c%12cc(Cl)c(CC)s%12)c%12sc(-c%13ccc(-c%14c(F)c(F)c(-c%15ccc(-c%16cc%17c(-c%18cc(Cl)c(CC)s%18)c%18sccc%18c(-c%18cc(Cl)c(CC)s%18)c%17s%16)s%15)c%15nn(CC(CCCCCC)CCCCCCCC)nc%14%15)s%13)cc%12c(-c%12cc(Cl)c(CC)s%12)c%11s%10)s9)c9nn(CC(CCCCCC)CCCCCCCC)nc89)s7)cc6c(-c6cc(Cl)c(CC)s6)c5s4)s3)c2n1
CCCCCCCCC(CCCCCC)Cn9nc8c(c1ccc(C)s1)c(F)c(F)c(c7ccc(C2Cc5c(S2)c(c3ccc(SCC(CC)CCCC)cc3)c4cc(C)sc4c5c6ccc(SCC(CC)CCCC)cc6)s7)c8n9,-5.4,-3.4,0.95,18.76,73.85,13.16,your_data,CCCCCCCCC(CCCCCC)Cn1nc2c(-c3ccc(C)s3)c(F)c(F)c(-c3ccc(C4Cc5c(c(-c6ccc(SCC(CC)CCCC)cc6)c6cc(C)sc6c5-c5ccc(SCC(CC)CCCC)cc5)S4)s3)c2n1
CCc1csc(C2=C3C(=O)N(C)C(c4cc(CC)c(-c5ccc(-c6ccc(-c7sc(C8=C9C(=O)N(C)C(c%10cc(CC)c(-c%11ccc(-c%12ccc(-c%13sc(C%14=C%15C(=O)N(C)C(c%16cc(CC)c(-c%17ccc(-c%18cccs%18)s%17)s%16)=C%15C(=O)N%14C)cc%13CC)s%12)s%11)s%10)=C9C(=O)N8C)cc7CC)s6)s5)s4)=C3C(=O)N2C)c1,-5.4,-4.0,0.69,6.7,46.0,2.2,your_data,CCc1csc(C2=C3C(=O)N(C)C(c4cc(CC)c(-c5ccc(-c6ccc(-c7sc(C8=C9C(=O)N(C)C(c%10cc(CC)c(-c%11ccc(-c%12ccc(-c%13sc(C%14=C%15C(=O)N(C)C(c%16cc(CC)c(-c%17ccc(-c%18cccs%18)s%17)s%16)=C%15C(=O)N%14C)cc%13CC)s%12)s%11)s%10)=C9C(=O)N8C)cc7CC)s6)s5)s4)=C3C(=O)N2C)c1
CCc1csc(-c2ccc3c(c2)N(C)C(=O)/C3=C2/C(=O)N(C)c3cc(-c4cc(CC)c(-c5ccc(-c6ccc(-c7sc(-c8ccc9c(c8)N(C)C(=O)/C9=C8/C(=O)N(C)c9cc(-c%10cc(CC)c(-c%11ccc(-c%12ccc(-c%13sc(-c%14ccc%15c(c%14)N(C)C(=O)/C%15=C%14/C(=O)N(C)c%15cc(-c%16cc(CC)c(-c%17ccc(-c%18cccs%18)s%17)s%16)ccc%15%14)cc%13CC)s%12)s%11)s%10)ccc98)cc7CC)s6)s5)s4)ccc32)c1,-5.5,-3.9,0.76,7.3,40.0,2.4,your_data,CCc1csc(-c2ccc3c(c2)N(C)C(=O)/C3=C2/C(=O)N(C)c3cc(-c4cc(CC)c(-c5ccc(-c6ccc(-c7sc(-c8ccc9c(c8)N(C)C(=O)/C9=C8/C(=O)N(C)c9cc(-c%10cc(CC)c(-c%11ccc(-c%12ccc(-c%13sc(-c%14ccc%15c(c%14)N(C)C(=O)/C%15=C%14/C(=O)N(C)c%15cc(-c%16cc(CC)c(-c%17ccc(-c%18cccs%18)s%17)s%16)ccc%15%14)cc%13CC)s%12)s%11)s%10)ccc98)cc7CC)s6)s5)s4)ccc32)c1
CCc1csc(-c2sc(-c3cc(CC)c(-c4ccc(-c5ccc(-c6sc(-c7sc(-c8cc(CC)c(-c9ccc(-c%10ccc(-c%11sc(-c%12sc(-c%13cc(CC)c(-c%14ccc(-c%15cccs%15)s%14)s%13)c%13c%12C(=O)N(C)C%13=O)cc%11CC)s%10)s9)s8)c8c7C(=O)N(C)C8=O)cc6CC)s5)s4)s3)c3c2C(=O)N(C)C3=O)c1,-5.6,-3.8,1.0,6.8,57.0,4.0,your_data,CCc1csc(-c2sc(-c3cc(CC)c(-c4ccc(-c5ccc(-c6sc(-c7sc(-c8cc(CC)c(-c9ccc(-c%10ccc(-c%11sc(-c%12sc(-c%13cc(CC)c(-c%14ccc(-c%15cccs%15)s%14)s%13)c%13c%12C(=O)N(C)C%13=O)cc%11CC)s%10)s9)s8)c8c7C(=O)N(C)C8=O)cc6CC)s5)s4)s3)c3c2C(=O)N(C)C3=O)c1
CCOc1ccc(-c2nc3cc(F)c(F)c(-c4ccc(-c5ccc(-c6cccs6)cc5)s4)c3nc2-c2ccc(OCC)c(OCC)c2)cc1OCC,-5.17,-2.9,0.86,8.53,66.22,4.86,your_data,CCOc1ccc(-c2nc3cc(F)c(F)c(-c4ccc(-c5ccc(-c6cccs6)cc5)s4)c3nc2-c2ccc(OCC)c(OCC)c2)cc1OCC
CCOc1ccc(-c2nc3cc(F)c(F)c(-c4ccc(-c5ccc(-c6cccs6)cc5F)s4)c3nc2-c2ccc(OCC)c(OCC)c2)cc1OCC,-5.33,-2.94,0.91,13.15,64.84,7.75,your_data,CCOc1ccc(-c2nc3cc(F)c(F)c(-c4ccc(-c5ccc(-c6cccs6)cc5F)s4)c3nc2-c2ccc(OCC)c(OCC)c2)cc1OCC
CCc1c(F)cc(-c2c3cc(-c4ccc(-c5c6c(c(-c7ccc(-c8cc9c(-c%10cc(F)c(CC)c(F)c%10)c%10sc(-c%11ccc(-c%12c%13c(c(-c%14ccc(-c%15cc%16c(-c%17cc(F)c(CC)c(F)c%17)c%17sc(-c%18ccc(-c%19c%20c(c(-c%21cccs%21)c%21nn(CC(C)CCCC)nc%19%21)C(=O)N(CC(C)CCCC)C%20=O)s%18)cc%17c(-c%17cc(F)c(CC)c(F)c%17)c%16s%15)s%14)c%14nn(CC(C)CCCC)nc%12%14)C(=O)N(CC(C)CCCC)C%13=O)s%11)cc%10c(-c%10cc(F)c(CC)c(F)c%10)c9s8)s7)c7nn(CC(C)CCCC)nc57)C(=O)N(CC(C)CCCC)C6=O)s4)sc3c(-c3cc(F)c(CC)c(F)c3)c3ccsc23)cc1F,-5.36,-3.04,0.983,12.4,50.48,6.3,your_data,CCCCC(C)CN1C(=O)c2c(c(-c3ccc(-c4cc5c(-c6cc(F)c(CC)c(F)c6)c6sc(-c7ccc(-c8c9c(c(-c%10ccc(-c%11cc%12c(-c%13cc(F)c(CC)c(F)c%13)c%13sc(-c%14ccc(-c%15c%16c(c(-c%17ccc(-c%18cc%19c(-c%20cc(F)c(CC)c(F)c%20)c%20sccc%20c(-c%20cc(F)c(CC)c(F)c%20)c%19s%18)s%17)c%17nn(CC(C)CCCC)nc%15%17)C(=O)N(CC(C)CCCC)C%16=O)s%14)cc%13c(-c%13cc(F)c(CC)c(F)c%13)c%12s%11)s%10)c%10nn(CC(C)CCCC)nc8%10)C(=O)N(CC(C)CCCC)C9=O)s7)cc6c(-c6cc(F)c(CC)c(F)c6)c5s4)s3)c3nn(CC(C)CCCC)nc3c2-c2cccs2)C1=O
CCc1c(F)cc(-c2c3cc(-c4ccc(-c5c6c(c(-c7ccc(-c8cc9c(-c%10cc(F)c(CC)c(F)c%10)c%10sc(-c%11ccc(-c%12c%13c(c(-c%14ccc(-c%15cc%16c(-c%17cc(F)c(CC)c(F)c%17)c%17sc(-c%18ccc(-c%19c%20c(c(-c%21cccs%21)c%21nn(CC)nc%19%21)C(=O)N(CC)C%20=O)s%18)cc%17c(-c%17cc(F)c(CC)c(F)c%17)c%16s%15)s%14)c%14nn(CC)nc%12%14)C(=O)N(CC)C%13=O)s%11)cc%10c(-c%10cc(F)c(CC)c(F)c%10)c9s8)s7)c7nn(CC)nc57)C(=O)N(CC)C6=O)s4)sc3c(-c3cc(F)c(CC)c(F)c3)c3ccsc23)cc1F,-5.38,-3.06,0.89,19.65,74.09,12.96,your_data,CCc1c(F)cc(-c2c3cc(-c4ccc(-c5c6c(c(-c7ccc(-c8cc9c(-c%10cc(F)c(CC)c(F)c%10)c%10sc(-c%11ccc(-c%12c%13c(c(-c%14ccc(-c%15cc%16c(-c%17cc(F)c(CC)c(F)c%17)c%17sc(-c%18ccc(-c%19c%20c(c(-c%21cccs%21)c%21nn(CC)nc%19%21)C(=O)N(CC)C%20=O)s%18)cc%17c(-c%17cc(F)c(CC)c(F)c%17)c%16s%15)s%14)c%14nn(CC)nc%12%14)C(=O)N(CC)C%13=O)s%11)cc%10c(-c%10cc(F)c(CC)c(F)c%10)c9s8)s7)c7nn(CC)nc57)C(=O)N(CC)C6=O)s4)sc3c(-c3cc(F)c(CC)c(F)c3)c3ccsc23)cc1F
CCc1c(F)cc(-c2c3cc(-c4ccc(-c5c6c(c(-c7ccc(-c8cc9c(-c%10cc(F)c(CC)c(F)c%10)c%10sc(-c%11ccc(-c%12c%13c(c(-c%14ccc(-c%15cc%16c(-c%17cc(F)c(CC)c(F)c%17)c%17sc(-c%18ccc(-c%19c%20c(c(-c%21cccs%21)c%21nn(CCO)nc%19%21)C(=O)N(CCO)C%20=O)s%18)cc%17c(-c%17cc(F)c(CC)c(F)c%17)c%16s%15)s%14)c%14nn(CCO)nc%12%14)C(=O)N(CCO)C%13=O)s%11)cc%10c(-c%10cc(F)c(CC)c(F)c%10)c9s8)s7)c7nn(CCO)nc57)C(=O)N(CCO)C6=O)s4)sc3c(-c3cc(F)c(CC)c(F)c3)c3ccsc23)cc1F,-5.41,-3.08,1.013,12.65,52.53,6.73,your_data,CCc1c(F)cc(-c2c3cc(-c4ccc(-c5c6c(c(-c7ccc(-c8cc9c(-c%10cc(F)c(CC)c(F)c%10)c%10sc(-c%11ccc(-c%12c%13c(c(-c%14ccc(-c%15cc%16c(-c%17cc(F)c(CC)c(F)c%17)c%17sc(-c%18ccc(-c%19c%20c(c(-c%21cccs%21)c%21nn(CCO)nc%19%21)C(=O)N(CCO)C%20=O)s%18)cc%17c(-c%17cc(F)c(CC)c(F)c%17)c%16s%15)s%14)c%14nn(CCO)nc%12%14)C(=O)N(CCO)C%13=O)s%11)cc%10c(-c%10cc(F)c(CC)c(F)c%10)c9s8)s7)c7nn(CCO)nc57)C(=O)N(CCO)C6=O)s4)sc3c(-c3cc(F)c(CC)c(F)c3)c3ccsc23)cc1F
CCOc1ccc(-c2nc3cc(F)c(F)c(-c4ccc(-c5cc(F)c(-c6cccs6)cc5F)s4)c3nc2-c2ccc(OCC)c(OCC)c2)cc1OCC,-5.54,-2.98,1.0,15.99,60.89,9.7,your_data,CCOc1ccc(-c2nc3cc(F)c(F)c(-c4ccc(-c5cc(F)c(-c6cccs6)cc5F)s4)c3nc2-c2ccc(OCC)c(OCC)c2)cc1OCC
CCc1cc(C)sc1-c1sc(-c2cc(CC)c(-c3sc(-c4cc(CC)c(-c5sc(C)cc5CC)s4)cc3CC)s2)cc1CC,-5.14,-3.14,0.76,4.4,56.0,1.86,your_data,CCc1cc(C)sc1-c1sc(-c2cc(CC)c(-c3sc(-c4cc(CC)c(-c5sc(C)cc5CC)s4)cc3CC)s2)cc1CC
CCOc1ccc(-c2nc3cc(F)c(F)c(-c4ccc(-c5c(F)c(F)c(-c6cccs6)c(F)c5F)s4)c3nc2-c2ccc(OCC)c(OCC)c2)cc1OCC,-5.68,-3.13,1.06,4.82,57.43,2.93,your_data,CCOc1ccc(-c2nc3cc(F)c(F)c(-c4ccc(-c5c(F)c(F)c(-c6cccs6)c(F)c5F)s4)c3nc2-c2ccc(OCC)c(OCC)c2)cc1OCC
CCc1c(F)cc(-c2c3cc(-c4ccc(-c5c(F)c(F)c(-c6ccc(-c7cc8c(-c9cc(F)c(CC)c(F)c9)c9oc(-c%10ccc(-c%11c(F)c(F)c(-c%12ccc(-c%13cc%14c(-c%15cc(F)c(CC)c(F)c%15)c%15oc(-c%16ccc(-c%17c(F)c(F)c(-c%18cccs%18)c%18nn(CC)nc%17%18)s%16)cc%15c(-c%15cc(F)c(CC)c(F)c%15)c%14o%13)s%12)c%12nn(CC)nc%11%12)s%10)cc9c(-c9cc(F)c(CC)c(F)c9)c8o7)s6)c6nn(CC)nc56)s4)oc3c(-c3cc(F)c(CC)c(F)c3)c3ccoc23)cc1F,-5.54,-3.61,0.8,22.61,70.28,12.71,your_data,CCc1c(F)cc(-c2c3cc(-c4ccc(-c5c(F)c(F)c(-c6ccc(-c7cc8c(-c9cc(F)c(CC)c(F)c9)c9oc(-c%10ccc(-c%11c(F)c(F)c(-c%12ccc(-c%13cc%14c(-c%15cc(F)c(CC)c(F)c%15)c%15oc(-c%16ccc(-c%17c(F)c(F)c(-c%18cccs%18)c%18nn(CC)nc%17%18)s%16)cc%15c(-c%15cc(F)c(CC)c(F)c%15)c%14o%13)s%12)c%12nn(CC)nc%11%12)s%10)cc9c(-c9cc(F)c(CC)c(F)c9)c8o7)s6)c6nn(CC)nc56)s4)oc3c(-c3cc(F)c(CC)c(F)c3)c3ccoc23)cc1F
CCCCCCCCC(CCCCCC)Cc%10cc(C9=C(C#N)CC=C(c8cc(CC(CCCCCCCC)CCCCCCCC)c(c7ccc(c6ccc(Cc5sc(c4cc(C#N)c(c3cc(CC(CCCCCCCC)CCCCCCCC)c(C2=CC(F)=C(c1sc(C)cc1F)SC2)s3)s4)cc5CC(CCCCCC)CCCCCCCC)s6)s7)s8)S9)sc%10C,-5.41,-3.52,0.81,20.83,68.8,11.6,your_data,CCCCCCCCC(CCCCCC)Cc1cc(C2=C(C#N)CC=C(c3cc(CC(CCCCCCCC)CCCCCCCC)c(-c4ccc(-c5ccc(Cc6sc(-c7cc(C#N)c(-c8cc(CC(CCCCCCCC)CCCCCCCC)c(C9=CC(F)=C(c%10sc(C)cc%10F)SC9)s8)s7)cc6CC(CCCCCC)CCCCCCCC)s5)s4)s3)S2)sc1C
CCCCC(CC)Cc8ccc(c6c1cc(C)sc1c(c2ccc(CC(CC)CCCC)s2)c7cc(c5sc(c4nnc(c3cc(CC(CC)CCCC)c(C)s3)s4)cc5CC(CC)CCCC)sc67)s8,-5.49,-3.4,0.86,13.1,47.7,5.3,your_data,CCCCC(CC)Cc1ccc(-c2c3cc(-c4sc(-c5nnc(-c6cc(CC(CC)CCCC)c(C)s6)s5)cc4CC(CC)CCCC)sc3c(-c3ccc(CC(CC)CCCC)s3)c3cc(C)sc23)s1
CCCCC(CC)Cc8ccc(c6c1cc(C)sc1c(c2ccc(CC(CC)CCCC)s2)c7cc(c5cc(CC(CC)CCCC)c(c4nnc(c3sc(C)cc3CC(CC)CCCC)s4)s5)sc67)s8,-5.48,-3.42,0.806,22.0,74.2,13.2,your_data,CCCCC(CC)Cc1ccc(-c2c3cc(-c4cc(CC(CC)CCCC)c(-c5nnc(-c6sc(C)cc6CC(CC)CCCC)s5)s4)sc3c(-c3ccc(CC(CC)CCCC)s3)c3cc(C)sc23)s1
CCc1ccc(-c2c3nc(-c4ccc(-c5cc6c(-c7cc(Cl)c(CC)s7)c7sc(-c8ccc(-c9nc%10c(-c%11ccc(CC)s%11)c%11sc(-c%12ccc(-c%13cc%14c(-c%15cc(Cl)c(CC)s%15)c%15sc(-c%16ccc(-c%17nc%18c(-c%19ccc(CC)s%19)c%19sc(-c%20ccc(-c%21cc%22c(-c%23cc(Cl)c(CC)s%23)c%23sccc%23c(-c%23cc(Cl)c(CC)s%23)c%22s%21)s%20)nc%19c(-c%19ccc(CC)s%19)c%18s%17)s%16)cc%15c(-c%15cc(Cl)c(CC)s%15)c%14s%13)s%12)nc%11c(-c%11ccc(CC)s%11)c%10s9)s8)cc7c(-c7cc(Cl)c(CC)s7)c6s5)s4)sc3c(-c3ccc(CC)s3)c3nc(-c4cccs4)sc23)s1,-5.64,-3.64,0.94,21.8,72.5,14.8,your_data,CCc1ccc(-c2c3nc(-c4ccc(-c5cc6c(-c7cc(Cl)c(CC)s7)c7sc(-c8ccc(-c9nc%10c(-c%11ccc(CC)s%11)c%11sc(-c%12ccc(-c%13cc%14c(-c%15cc(Cl)c(CC)s%15)c%15sc(-c%16ccc(-c%17nc%18c(-c%19ccc(CC)s%19)c%19sc(-c%20ccc(-c%21cc%22c(-c%23cc(Cl)c(CC)s%23)c%23sccc%23c(-c%23cc(Cl)c(CC)s%23)c%22s%21)s%20)nc%19c(-c%19ccc(CC)s%19)c%18s%17)s%16)cc%15c(-c%15cc(Cl)c(CC)s%15)c%14s%13)s%12)nc%11c(-c%11ccc(CC)s%11)c%10s9)s8)cc7c(-c7cc(Cl)c(CC)s7)c6s5)s4)sc3c(-c3ccc(CC)s3)c3nc(-c4cccs4)sc23)s1
CCc1ccc(-c2c3nc(-c4ccc(-c5cc6c(-c7cc(F)c(CC)s7)c7sc(-c8ccc(-c9nc%10c(-c%11ccc(CC)s%11)c%11sc(-c%12ccc(-c%13cc%14c(-c%15cc(F)c(CC)s%15)c%15sc(-c%16ccc(-c%17nc%18c(s%17)[C@]%17(c%19ccc(CC)s%19)c%19nc(-c%20cccs%20)sc%19[C@]%18%17c%17ccc(CC)s%17)s%16)cc%15c(-c%15cc(F)c(CC)s%15)c%14s%13)s%12)nc%11c(-c%11ccc(CC)s%11)c%10s9)s8)cc7c(-c7cc(F)c(CC)s7)c6s5)s4)sc3c(-c3ccc(CC)s3)c3nc(-c4ccc(-c5cc6c(-c7cc(F)c(CC)s7)c7sccc7c(-c7cc(F)c(CC)s7)c6s5)s4)sc23)s1,-5.57,-3.57,0.92,22.4,71.1,14.7,your_data,CCc1ccc(-c2c3nc(-c4ccc(-c5cc6c(-c7cc(F)c(CC)s7)c7sc(-c8ccc(-c9nc%10c(-c%11ccc(CC)s%11)c%11sc(-c%12ccc(-c%13cc%14c(-c%15cc(F)c(CC)s%15)c%15sc(-c%16ccc(-c%17nc%18c(s%17)[C@]%17(c%19ccc(CC)s%19)c%19nc(-c%20cccs%20)sc%19[C@]%18%17c%17ccc(CC)s%17)s%16)cc%15c(-c%15cc(F)c(CC)s%15)c%14s%13)s%12)nc%11c(-c%11ccc(CC)s%11)c%10s9)s8)cc7c(-c7cc(F)c(CC)s7)c6s5)s4)sc3c(-c3ccc(CC)s3)c3nc(-c4ccc(-c5cc6c(-c7cc(F)c(CC)s7)c7sccc7c(-c7cc(F)c(CC)s7)c6s5)s4)sc23)s1
CCc1ccc(-c2c3cc(-c4ccc(-c5nc6c(-c7ccc(CC)s7)c7sc(-c8ccc(-c9cc%10c(-c%11ccc(CC)s%11)c%11sc(-c%12ccc(-c%13nc%14c(-c%15ccc(CC)s%15)c%15sc(-c%16ccc(-c%17cc%18c(-c%19ccc(CC)s%19)c%19sc(-c%20ccc(-c%21nc%22c(-c%23ccc(CC)s%23)c%23sc(-c%24cccs%24)nc%23c(-c%23ccc(CC)s%23)c%22s%21)s%20)cc%19c(-c%19ccc(CC)s%19)c%18s%17)s%16)nc%15c(-c%15ccc(CC)s%15)c%14s%13)s%12)cc%11c(-c%11ccc(CC)s%11)c%10s9)s8)nc7c(-c7ccc(CC)s7)c6s5)s4)sc3c(-c3ccc(CC)s3)c3ccsc23)s1,-5.47,-3.47,0.82,21.5,67.8,12.0,your_data,CCc1ccc(-c2c3cc(-c4ccc(-c5nc6c(-c7ccc(CC)s7)c7sc(-c8ccc(-c9cc%10c(-c%11ccc(CC)s%11)c%11sc(-c%12ccc(-c%13nc%14c(-c%15ccc(CC)s%15)c%15sc(-c%16ccc(-c%17cc%18c(-c%19ccc(CC)s%19)c%19sc(-c%20ccc(-c%21nc%22c(-c%23ccc(CC)s%23)c%23sc(-c%24cccs%24)nc%23c(-c%23ccc(CC)s%23)c%22s%21)s%20)cc%19c(-c%19ccc(CC)s%19)c%18s%17)s%16)nc%15c(-c%15ccc(CC)s%15)c%14s%13)s%12)cc%11c(-c%11ccc(CC)s%11)c%10s9)s8)nc7c(-c7ccc(CC)s7)c6s5)s4)sc3c(-c3ccc(CC)s3)c3ccsc23)s1
CCc1ccc(-c2c3cc(-c4ccc(-c5cc6c(s5)-c5sc(-c7ccc(-c8cc9c(-c%10ccc(CC)s%10)c%10sc(-c%11ccc(-c%12cc%13c(s%12)-c%12sc(-c%14ccc(-c%15cc%16c(-c%17ccc(CC)s%17)c%17sc(-c%18ccc(-c%19cc%20c(s%19)-c%19sc(-c%21cccc%22nsnc%21%22)cc%19[Si]%20(CC)CC)c%19nsnc%18%19)cc%17c(-c%17ccc(CC)s%17)c%16s%15)c%15nsnc%14%15)cc%12[Si]%13(CC)CC)c%12nsnc%11%12)cc%10c(-c%10ccc(CC)s%10)c9s8)c8nsnc78)cc5[Si]6(CC)CC)c5nsnc45)sc3c(-c3ccc(CC)s3)c3ccsc23)s1,-5.19,-3.63,0.73,7.81,52.0,3.0,your_data,CCc1ccc(-c2c3cc(-c4ccc(-c5cc6c(s5)-c5sc(-c7ccc(-c8cc9c(-c%10ccc(CC)s%10)c%10sc(-c%11ccc(-c%12cc%13c(s%12)-c%12sc(-c%14ccc(-c%15cc%16c(-c%17ccc(CC)s%17)c%17sc(-c%18ccc(-c%19cc%20c(s%19)-c%19sc(-c%21cccc%22nsnc%21%22)cc%19[Si]%20(CC)CC)c%19nsnc%18%19)cc%17c(-c%17ccc(CC)s%17)c%16s%15)c%15nsnc%14%15)cc%12[Si]%13(CC)CC)c%12nsnc%11%12)cc%10c(-c%10ccc(CC)s%10)c9s8)c8nsnc78)cc5[Si]6(CC)CC)c5nsnc45)sc3c(-c3ccc(CC)s3)c3ccsc23)s1
c1(c2c3c(c(c4c2cc(s4)c2ccc(s2)c2sc(c4c2C(=O)c2c(C4=O)c(sc2C[C@@H](CC)CCCC)C[C@H](CC)CCCC)c2cccs2)c2ccc(s2)SC[C@@H](CC)CCCC)ccs3)ccc(s1)SC[C@@H](CC)CCCC,-5.37,-3.59,0.88,13.66,56.0,6.54,your_data,CCCC[C@@H](CC)Cc1sc(C[C@@H](CC)CCCC)c2c1C(=O)c1c(-c3cccs3)sc(-c3ccc(-c4cc5c(-c6ccc(SC[C@@H](CC)CCCC)s6)c6sccc6c(-c6ccc(SC[C@@H](CC)CCCC)s6)c5s4)s3)c1C2=O
c1cc2c(s1)c(c1c(c2c2ccc(s2)C[C@@H](CC)CCCC)sc(c1)c1ccc(s1)c1sc(c2c1C(=O)c1c(C2=O)c(sc1C[C@@H](CC)CCCC)C[C@H](CC)CCCC)c1cccs1)c1ccc(s1)C[C@@H](CC)CCCC,-5.28,-3.48,0.91,16.27,69.0,10.21,your_data,CCCC[C@@H](CC)Cc1sc(C[C@@H](CC)CCCC)c2c1C(=O)c1c(-c3cccs3)sc(-c3ccc(-c4cc5c(-c6ccc(C[C@@H](CC)CCCC)s6)c6sccc6c(-c6ccc(C[C@@H](CC)CCCC)s6)c5s4)s3)c1C2=O
CCc1ccc(-c2c3cc(-c4ccc(-c5sc(-c6ccc(-c7cc8c(-c9ccc(CC)s9)c9sc(-c%10ccc(-c%11sc(-c%12ccc(-c%13cc%14c(-c%15ccc(CC)s%15)c%15sc(-c%16ccc(-c%17sc(-c%18cccs%18)c%18c%17C(=O)c%17c(CC)sc(CC)c%17C%18=O)s%16)cc%15c(-c%15ccc(CC)s%15)c%14s%13)s%12)c%12c%11C(=O)c%11c(CC)sc(CC)c%11C%12=O)s%10)cc9c(-c9ccc(CC)s9)c8s7)s6)c6c5C(=O)c5c(CC)sc(CC)c5C6=O)s4)sc3c(-c3ccc(CC)s3)c3ccsc23)s1,-5.28,-3.48,0.74,20.8,62.5,9.67,your_data,CCc1ccc(-c2c3cc(-c4ccc(-c5sc(-c6ccc(-c7cc8c(-c9ccc(CC)s9)c9sc(-c%10ccc(-c%11sc(-c%12ccc(-c%13cc%14c(-c%15ccc(CC)s%15)c%15sc(-c%16ccc(-c%17sc(-c%18cccs%18)c%18c%17C(=O)c%17c(CC)sc(CC)c%17C%18=O)s%16)cc%15c(-c%15ccc(CC)s%15)c%14s%13)s%12)c%12c%11C(=O)c%11c(CC)sc(CC)c%11C%12=O)s%10)cc9c(-c9ccc(CC)s9)c8s7)s6)c6c5C(=O)c5c(CC)sc(CC)c5C6=O)s4)sc3c(-c3ccc(CC)s3)c3ccsc23)s1
CCc1sc(-c2c3cc(-c4ccc(-c5sc(-c6ccc(-c7cc8c(-c9cc(Cl)c(CC)s9)c9sc(-c%10ccc(-c%11sc(-c%12ccc(-c%13cc%14c(-c%15cc(Cl)c(CC)s%15)c%15sc(-c%16ccc(-c%17sc(-c%18cccs%18)c%18c%17C(=O)c%17c(CC)sc(CC)c%17C%18=O)s%16)cc%15c(-c%15cc(Cl)c(CC)s%15)c%14s%13)s%12)c%12c%11C(=O)c%11c(CC)sc(CC)c%11C%12=O)s%10)cc9c(-c9cc(Cl)c(CC)s9)c8s7)s6)c6c5C(=O)c5c(CC)sc(CC)c5C6=O)s4)sc3c(-c3cc(Cl)c(CC)s3)c3ccsc23)cc1Cl,-5.5,-3.57,0.91,21.2,71.6,13.8,your_data,CCc1sc(-c2c3cc(-c4ccc(-c5sc(-c6ccc(-c7cc8c(-c9cc(Cl)c(CC)s9)c9sc(-c%10ccc(-c%11sc(-c%12ccc(-c%13cc%14c(-c%15cc(Cl)c(CC)s%15)c%15sc(-c%16ccc(-c%17sc(-c%18cccs%18)c%18c%17C(=O)c%17c(CC)sc(CC)c%17C%18=O)s%16)cc%15c(-c%15cc(Cl)c(CC)s%15)c%14s%13)s%12)c%12c%11C(=O)c%11c(CC)sc(CC)c%11C%12=O)s%10)cc9c(-c9cc(Cl)c(CC)s9)c8s7)s6)c6c5C(=O)c5c(CC)sc(CC)c5C6=O)s4)sc3c(-c3cc(Cl)c(CC)s3)c3ccsc23)cc1Cl
CCc1ccc(C2(c3ccc(CC)cc3)c3cc4c(cc3-c3sc(/C=C5\C(=O)c6cc(Cl)c(Cl)cc6C5=C(C#N)C#N)cc32)C(c2ccc(CC)cc2)(c2ccc(CC)cc2)c2c-4sc3c4sc(/C=C5\C(=O)c6cc(Cl)c(Cl)cc6C5=C(C#N)C#N)cc4n(CC)c23)cc1,-5.51,-3.57,0.9,22.35,74.2,14.9,your_data,CCc1ccc(C2(c3ccc(CC)cc3)c3cc4c(cc3-c3sc(/C=C5\C(=O)c6cc(Cl)c(Cl)cc6C5=C(C#N)C#N)cc32)C(c2ccc(CC)cc2)(c2ccc(CC)cc2)c2c-4sc3c4sc(/C=C5\C(=O)c6cc(Cl)c(Cl)cc6C5=C(C#N)C#N)cc4n(CC)c23)cc1
c1cc2c(s1)c(c1c(c2c2cc(c(s2)C[C@H](CC)CCCC)F)sc(c1)c1ccc(s1)c1sc(c2c1C(=O)c1c(C2=O)c(sc1C[C@@H](CC)CCCC)C[C@H](CC)CCCC)c1cccs1)c1cc(c(s1)C[C@@H](CCCC)CC)F,-5.45,-3.65,0.858,24.6,73.9,15.59,your_data,CCCC[C@@H](CC)Cc1sc(-c2c3cc(-c4ccc(-c5sc(-c6cccs6)c6c5C(=O)c5c(C[C@@H](CC)CCCC)sc(C[C@H](CC)CCCC)c5C6=O)s4)sc3c(-c3cc(F)c(C[C@H](CC)CCCC)s3)c3ccsc23)cc1F
CCCCCCCCCc1c(C=C2C(=O)c3cc(Cl)c(Cl)cc3C2=C(C#N)C#N)sc2c1sc1c3c4nsnc4c4c5sc6c(CCCCCCCCC)c(C=C7C(=O)c8cc(Cl)c(Cl)cc8C7=C(C#N)C#N)sc6c5n(CC(CCCC)CCCCCC)c4c3n(CC(CCCC)CCCCCC)c21,-5.5,-3.61,0.874,20.5,70.3,12.6,your_data,CCCCCCCCCc1c(C=C2C(=O)c3cc(Cl)c(Cl)cc3C2=C(C#N)C#N)sc2c1sc1c3c4nsnc4c4c5sc6c(CCCCCCCCC)c(C=C7C(=O)c8cc(Cl)c(Cl)cc8C7=C(C#N)C#N)sc6c5n(CC(CCCC)CCCCCC)c4c3n(CC(CCCC)CCCCCC)c21
CCCCC(CC)Cc%10sc(c8c1cc(C)sc1c(c2cc(Cl)c(CCCCCCOC(C(F)(F)F)C(F)(F)F)s2)c9cc(c7ccc(c5sc(c3ccc(C)s3)c6c(=O)c4c(CC(CC)CCCC)sc(CC(CC)CCCC)c4c(=O)c56)s7)sc89)cc%10F,-5.51,-3.65,0.892,25.83,77.95,17.96,your_data,CCCCC(CC)Cc1sc(-c2c3cc(C)sc3c(-c3cc(Cl)c(CCCCCCOC(C(F)(F)F)C(F)(F)F)s3)c3cc(-c4ccc(-c5sc(-c6ccc(C)s6)c6c5C(=O)c5c(CC(CC)CCCC)sc(CC(CC)CCCC)c5C6=O)s4)sc23)cc1F
CCCCCCCCCCCc3c(C=c2c(=O)c1cc(F)c(F)cc1c2=C(C#N)C#N)sc%12c3sc%13c%11c5nc4cc(F)c(F)cc4nc5c%10c9sc8c(CCCCCCCCCCC)c(C=c7c(=O)c6cc(F)c(F)cc6c7=C(C#N)C#N)sc8c9n(CC(CCCCCCCC)CCCCCCCCCC)c%10c%11n(CC(CCCCCCCC)CCCCCCCCCC)c%12%13,-5.49,-3.61,0.89,24.8,71.94,15.86,your_data,CCCCCCCCCCCc1c(C=C2C(=O)c3cc(F)c(F)cc3C2=C(C#N)C#N)sc2c1sc1c3c4nc5cc(F)c(F)cc5nc4c4c5sc6c(CCCCCCCCCCC)c(C=C7C(=O)c8cc(F)c(F)cc8C7=C(C#N)C#N)sc6c5n(CC(CCCCCCCC)CCCCCCCCCC)c4c3n(CC(CCCCCCCC)CCCCCCCCCC)c21
CCCCCCCCCCCc%27c(C=c2c(=O)c1cc(F)c(F)cc1c2=C(C#N)C#N)sc%28c%26[nH]c%24c(c4cc3cc(F)c(F)cc3cc4c%25c9c8sc7c(CCCCCCCCCCC)c(C=c6c(=O)c5cc(C)c(C)cc5c6=C(C#N)C#N)sc7c8n(CCC(CCCCCCCC)CCCCCCCCCC)c9n(CCCCCCOc%23ccc(OCCCCCCCn%22c%13c%12sc(C=c%11c(=O)c%10cc(F)c(F)cc%10c%11=C(C#N)C#N)c(CCCCCCCCCCC)c%12sc%13c%21c%15nc%14cc(F)c(F)cc%14nc%15c%20c%19sc%18c(CCCCCCCCCCC)c(C=c%17c(=O)c%16cc(F)c(F)cc%16c%17=C(C#N)C#N)sc%18c%19n(CC(CCCCCCCC)CCCCCCCCCC)c%20c%21%22)cc%23)c%24%25)c%26sc%27%28,-5.49,-3.61,0.91,25.5,78.28,18.19,your_data,CCCCCCCCCCCc1c(C=C2C(=O)c3cc(F)c(F)cc3C2=C(C#N)C#N)sc2c1sc1c2[nH]c2c1c1cc3cc(F)c(F)cc3cc1c1c3c4sc5c(CCCCCCCCCCC)c(C=C6C(=O)c7cc(C)c(C)cc7C6=C(C#N)C#N)sc5c4n(CCC(CCCCCCCC)CCCCCCCCCC)c3n(CCCCCCOc3ccc(OCCCCCCCn4c5c6sc(C=C7C(=O)c8cc(F)c(F)cc8C7=C(C#N)C#N)c(CCCCCCCCCCC)c6sc5c5c6nc7cc(F)c(F)cc7nc6c6c7sc8c(CCCCCCCCCCC)c(C=C9C(=O)c%10cc(F)c(F)cc%10C9=C(C#N)C#N)sc8c7n(CC(CCCCCCCC)CCCCCCCCCC)c6c54)cc3)c21
CCCCCCCCC(CCCCCC)Cn%12c4c3sc(C=c2c(=O)c1cc(F)c(F)cc1c2=C(C#N)C#N)c(CCCCC)c3sc4c%11c5nsnc5c%10c9sc8c(CCCCC)c(C=c7c(=O)c6cc(F)c(F)cc6c7=C(C#N)C#N)sc8c9n(CC(CCCCCC)CCCCCCCC)c%10c%11%12,-5.47,-3.58,0.848,26.3,75.41,17.07,your_data,CCCCCCCCC(CCCCCC)Cn1c2c3sc(C=C4C(=O)c5cc(F)c(F)cc5C4=C(C#N)C#N)c(CCCCC)c3sc2c2c3nsnc3c3c4sc5c(CCCCC)c(C=C6C(=O)c7cc(F)c(F)cc7C6=C(C#N)C#N)sc5c4n(CC(CCCCCC)CCCCCCCC)c3c21
CCCCCCCCC(CCCCCC)Cn%12c4c3sc(C=c2c(=O)c1cc(F)c(F)cc1c2=C(C#N)C#N)c(CCCCCC)c3sc4c%11c5nsnc5c%10c9sc8c(CCCCCC)c(C=c7c(=O)c6cc(F)c(F)cc6c7=C(C#N)C#N)sc8c9n(CC(CCCCCC)CCCCCCCC)c%10c%11%12,-5.47,-3.58,0.851,26.14,75.34,16.88,your_data,CCCCCCCCC(CCCCCC)Cn1c2c3sc(C=C4C(=O)c5cc(F)c(F)cc5C4=C(C#N)C#N)c(CCCCCC)c3sc2c2c3nsnc3c3c4sc5c(CCCCCC)c(C=C6C(=O)c7cc(F)c(F)cc7C6=C(C#N)C#N)sc5c4n(CC(CCCCCC)CCCCCCCC)c3c21
