Repository: Bsamuel-tech/opv-causal-ml

# Causal Machine Learning for Organic Acceptor Design

**Author:** Samuel Bizimana  
**Institution:** JUNIA ISEN  
**Supervisor:** Dr. Kekeli N'KONOU  
**Target Journal:** Nature Machine Intelligence  
**GitHub Repository:** https://github.com/Bsamuel-tech/opv-causal-ml  
**Pipeline Documentation:** https://github.com/Bsamuel-tech/opv-causal-ml/blob/main/PIPELINE.md

## 1. Project Overview

This project investigates the relationship between electron-withdrawing groups (EWGs) and the electronic properties of organic acceptor molecules using causal machine learning.

The assembled dataset contains **15,403 molecular records**, while the primary causal analysis is restricted to **598 experimental molecules** containing at least one EWG. The treatment variable is a continuous Hammett-weighted EWG score, used to investigate how EWG substitution relates to frontier orbital energies and molecular bandgaps.

The workflow covers dataset construction, molecular feature engineering, causal estimation, sensitivity analysis, heterogeneous treatment-effect analysis, counterfactual molecular design, and quantum chemistry validation.

The project is organised as a reproducible pipeline, with analysis scripts, processed data, result tables, figures, and model outputs maintained in the repository.

## 2. Key Results

### 2.1 Double Machine Learning estimates

Double Machine Learning (DML) estimates suggest a negative relationship between the Hammett-weighted EWG score and both HOMO and LUMO energies.

| Outcome | DML estimate (eV) | IID p-value | Cluster-robust p-value |
|---|---:|---:|---:|
| HOMO | −0.01828 | 0.042 | 0.052 |
| LUMO | −0.01633 | 0.049 | 0.051 |
| Bandgap | −0.00228 | 0.814 | 0.841 |

For HOMO, the IID 95% confidence interval is [−0.03589, −0.00066], while the scaffold cluster-robust interval is [−0.03671, +0.00016].

For LUMO, the corresponding intervals are [−0.03260, −0.00006] and [−0.03273, +0.00007].

The HOMO and LUMO estimates therefore have consistent negative directions, but their cluster-robust confidence intervals marginally cross zero. Neither outcome provides statistically significant evidence at the 5% level under cluster-robust inference.

## 4. Methods and Implementation

The project combines cheminformatics, causal inference, machine learning, and quantum chemistry.

| Component | Method or tool |
|---|---|
| Molecular processing | RDKit (Python) |
| EWG identification | SMARTS-based molecular pattern matching |
| Causal estimation | Double Machine Learning using DoubleML in R |
| Cross-fitting | Scaffold-grouped five-fold cyclic round-robin assignment |
| Cluster-robust inference | Sandwich estimator following Cameron and Miller (2015) |
| Instrumental variable analysis | IV estimation using `nonarom_cc` |
| Sensitivity analysis | `sensemakr` in R |
| Causal forest analysis | `grf` in R, 4,000 trees and 288 scaffold clusters |
| Python causal comparison | EconML |
| Counterfactual design | Molecular modification and candidate generation |
| Quantum chemistry validation | xTB 6.6.1, GFN2-xTB |

DML uses random forest nuisance learners with five-fold scaffold-grouped cross-fitting and 20 repetitions. Cyclic round-robin fold assignment ensures that all folds receive observations.

Scaffold cluster-robust standard errors are calculated after estimation using a sandwich estimator. The IV analysis is supplementary because the chemical validity of the exclusion restriction remains uncertain.

Quantum chemistry calculations use a fixed conformer seed to improve reproducibility.

### Phase 1: Dataset construction

`scripts/phase1_data/`

Contains:

- `step1_build_dataset.py`
- `step2_expand_dataset.py`
- `fix1_add_columns.py`
- `fix2_scaffold_split.py`
- `fix3_acceptor_filter.py`
- `fix4_bootstrap_leakage.py`
- `ewg_utils.py` — shared EWG processing module.

### Results and outputs

`results/figures/`

Contains publication figures at 300 dpi, including:

- `cate_ewg_homo_distribution.png`
- `cate_ewg_vs_molweight.png`

`results/tables/`

Contains the analysis outputs and supplementary information, including:

- `dml_ewg_corrected.csv`
- `dml_fold_diagnostics.csv`
- `dml_cluster_robust.csv`

`results/models/`

Contains the trained causal forest model:

- `causal_forest_ewg_homo.rds` (approximately 5 MB)

### Processed data

`data/processed/`

Contains:

- `master_acceptor_dataset.csv` — the assembled dataset of 15,403 molecular records.

GitHub's browser preview may not display files larger than 1 MB. To access these files, open the file on GitHub and select **View raw**, or clone the repository locally.

## 7. Data Availability and Reproducibility

Dataset provenance, source information, processing decisions, and data availability details are documented in:

- `DATA_AVAILABILITY.md`
- `PATHS_NOTICE.md`

The pipeline documentation provides additional details about the processing and analysis stages:

https://github.com/Bsamuel-tech/opv-causal-ml/blob/main/PIPELINE.md

File: results/tables/phase3_simple_candidates.csv
SMILES,homo_ev,lumo_ev,bandgap_ev,source_db,canonical_SMILES,ewg_count,ewg_weighted,mol_weight,n_arom_rings,conj_length,logp,measurement_type,halogen_count,nonarom_cc,scaffold,split,sascore
CCN1C(=O)c2ccc3c4c(-c5ccccc5C)c5c6cccc7cccc(c5c(-c5ccccc5C)c4c4ccc(c2c34)C1=O)c76,-5.99,-3.84,1.7,your_data,CCN1C(=O)c2ccc3c4c(-c5ccccc5C)c5c6cccc7cccc(c5c(-c5ccccc5C)c4c4ccc(c2c34)C1=O)c76,2,1.0,603.7210000000001,9,3,11.048139999999984,experiment,0,0,O=C1NC(=O)c2ccc3c4c(-c5ccccc5)c5c6cccc7cccc(c5c(-c5ccccc5)c4c4ccc1c2c43)c76,train,2.870756378354667
CCN1C(=O)c2c(c(-c3cccs3)c3c(c2-c2cccs2)-c2cccc4c(C#N)ccc-3c24)C1=O,-5.65,-3.48,2.6,your_data,CCN1C(=O)c2c(c(-c3cccs3)c3c(c2-c2cccs2)-c2cccc4c(C#N)ccc-3c24)C1=O,3,1.66,488.59300000000025,5,3,7.431780000000004,experiment,0,0,O=C1NC(=O)c2c1c(-c1cccs1)c1c(c2-c2cccs2)-c2cccc3cccc-1c23,train,3.023231503764194
CCN1C(=O)c2cc(-c3ccc(-c4ccc(C)s4)s3)c3c4c(cc(C)c(c24)C1=O)C(=O)N(CC)C3=O,-5.65,-3.94,1.55,your_data,CCN1C(=O)c2cc(-c3ccc(-c4ccc(C)s4)s3)c3c4c(cc(C)c(c24)C1=O)C(=O)N(CC)C3=O,4,2.0,514.6280000000004,4,4,6.145440000000005,experiment,0,0,O=C1NC(=O)c2cc(-c3ccc(-c4cccs4)s3)c3c4c(ccc1c24)C(=O)NC3=O,train,3.1044963402325347
CCC1(CC)c2ccccc2-c2ccc(-c3ccc(C=C(C#N)C#N)c4nsnc34)cc21,-6.2,-3.6,1.55,your_data,CCC1(CC)c2ccccc2-c2ccc(-c3ccc(C=C(C#N)C#N)c4nsnc34)cc21,2,1.32,432.55200000000013,4,4,6.875360000000005,experiment,0,1,c1ccc2c(c1)Cc1cc(-c3cccc4nsnc34)ccc1-2,train,3.12799518721199
CCOc1c(OCC)c(-c2ccc(/C=C3\SC(=S)N(CC)C3=O)s2)c2nsnc2c1-c1ccc(/C=C2\SC(=S)N(CC)C2=O)s1,-5.61,-3.8,1.88,your_data,CCOc1c(OCC)c(-c2ccc(/C=C3\SC(=S)N(CC)C3=O)s2)c2nsnc2c1-c1ccc(/C=C2\SC(=S)N(CC)C2=O)s1,2,1.0,731.0310000000001,4,10,8.387900000000004,experiment,0,2,O=C1NC(=S)S/C1=C\c1ccc(-c2ccc(-c3ccc(/C=C4\SC(=S)NC4=O)s3)c3nsnc23)s1,train,3.6489379986211468
CCn1c2cc(-c3ccc(C=C(C#N)C#N)c4nsnc34)ccc2c2ccc(-c3ccc(C=C(C#N)C#N)c4nsnc34)cc21,-5.28,-3.87,1.38,your_data,CCn1c2cc(-c3ccc(C=C(C#N)C#N)c4nsnc34)ccc2c2ccc(-c3ccc(C=C(C#N)C#N)c4nsnc34)cc21,4,2.64,615.7070000000001,7,5,8.018920000000003,experiment,0,2,c1cc(-c2ccc3c(c2)[nH]c2cc(-c4cccc5nsnc45)ccc23)c2nsnc2c1,train,3.7331450563483974
CCC1(CC)c2cc(-c3ccc(C=C(C#N)C#N)c4nsnc34)ccc2-c2ccc(-c3ccc(C=C(C#N)C#N)c4nsnc34)cc21,-5.28,-3.87,1.38,your_data,CCC1(CC)c2cc(-c3ccc(C=C(C#N)C#N)c4nsnc34)ccc2-c2ccc(-c3ccc(C=C(C#N)C#N)c4nsnc34)cc21,4,2.64,642.773,6,6,8.97762,experiment,0,2,c1cc(-c2ccc3c(c2)Cc2cc(-c4cccc5nsnc45)ccc2-3)c2nsnc2c1,train,3.836121724036868
CCC1(CC)c2cc(-c3ccc(/C=C4\C(=O)c5ccccc5C4=C(C#N)C#N)s3)ccc2-c2ccc(-c3ccc(/C=C4\C(=O)c5ccccc5C4=C(C#N)C#N)s3)cc21,-5.67,-3.79,1.82,your_data,CCC1(CC)c2cc(-c3ccc(/C=C4\C(=O)c5ccccc5C4=C(C#N)C#N)s3)ccc2-c2ccc(-c3ccc(/C=C4\C(=O)c5ccccc5C4=C(C#N)C#N)s3)cc21,6,3.64,794.9609999999999,6,6,12.391419999999982,experiment,0,4,C=C1/C(=C/c2ccc(-c3ccc4c(c3)Cc3cc(-c5ccc(/C=C6/C(=C)c7ccccc7C6=O)s5)ccc3-4)s2)C(=O)c2ccccc21,train,3.895048390050837
